Repository: usnistgov/HTE-NiTiAl

# HTE-NiTiAl

Plotting utilities and analysis code for:

A high-throughput structural and electrochemical study of metallic glass formation in Ni-Ti-Al

Howie Joress, Brian L. DeCost, Suchismita Sarker, Trevor M. Braun, Sidra Jilani, Ryan Smith, Logan Ward, Kevin J. Laws, Apurva Mehta, and Jason R. Hattrick-Simpers

File: data/NiTiAl_Crystallized_with_Hand_Labeled_Features.csv (part 1 of 2)
,id,intent,experiment_id,instructions,x_combi,y_combi,x_versa,y_versa,z_versa,flag,timestamp_start,timestamp,error_codes,measurement,parameters,flow_setpoint,datafile,Voc,Ipass,Vpass,Vtp,slope
0,1,corrosion,1,"[{""op"": ""set_flow"", ""rates"": {""NaCl"": 1.0}, ""hold_time"": 10}, {""op"": ""cv"", ""initial_potential"": 0.0, ""vertex_potential_1"": -1.0, ""vertex_potential_2"": 1.2, ""final_potential"": 0.0, ""scan_rate"": 0.075, ""cycles"": 2, ""current_range"": ""2MA""}]",-27.12,13.56,0.037718643188476564,0.09720173645019531,0.017027961730957032,False,2020-03-11 16:35:36.740606,2020-03-11 16:38:05.175607,[],"[""set_flow"", ""cv""]","""[{\""initial_potential\"": 0.0, \""versus_initial\"": \""VS REF\"", \""vertex_potential_1\"": -1.0, \""versus_vertex_1\"": \""VS REF\"", \""vertex_hold_1\"": 0, \""acquire_data_during_vertex_hold_1\"": \""NO\"", \""vertex_potential_2\"": 1.2, \""versus_vertex_2\"": \""VS REF\"", \""vertex_hold_2\"": 0, \""acquire_data_during_vertex_hold_2\"": \""NO\"", \""scan_rate\"": 0.075, \""cycles\"": 2, \""limit_1_type\"": \""NONE\"", \""limit_1_direction\"": \""<\"", \""limit_1_value\"": 0, \""limit_2_type\"": \""NONE\"", \""limit_2_direction\"": \""<\"", \""limit_2_value\"": 0, \""current_range\"": \""2MA\"", \""electrometer\"": \""AUTO\"", \""e_filter\"": \""1HZ\"", \""i_filter\"": \""1HZ\"", \""leave_cell_on\"": \""NO\"", \""cell_to_use\"": \""EXTERNAL\"", \""enable_ir_compensation\"": \""DISABLED\"", \""user_defined_the_amount_of_ir_comp\"": 1, \""use_previously_determined_ir_comp\"": \""YES\"", \""bandwidth\"": \""AUTO\"", \""final_potential\"": 0.0, \""versus_final\"": \""VS REF\"", \""low_current_interface_bandwidth\"": \""AUTO\""}]""","{""0"": 0.0, ""1"": 0.0, ""2"": 0.0, ""3"": 1.0, ""4"": 0.0}",asdc_data_001.csv,-.80,-4.66,-.55,.26,2
1,2,corrosion,2,"[{""op"": ""set_flow"", ""rates"": {""NaCl"": 0.5}, ""hold_time"": 10}, {""op"": ""cv"", ""initial_potential"": 0.0, ""vertex_potential_1"": -1.0, ""vertex_potential_2"": 1.2, ""final_potential"": 0.0, ""scan_rate"": 0.075, ""cycles"": 2, ""current_range"": ""2MA""}]",0.0,-31.64,0.08291873931884766,0.070081787109375,0.01752821159362793,False,2020-03-11 16:52:33.196212,2020-03-11 16:55:01.583413,[],"[""set_flow"", ""cv""]","""[{\""initial_potential\"": 0.0, \""versus_initial\"": \""VS REF\"", \""vertex_potential_1\"": -1.0, \""versus_vertex_1\"": \""VS REF\"", \""vertex_hold_1\"": 0, \""acquire_data_during_vertex_hold_1\"": \""NO\"", \""vertex_potential_2\"": 1.2, \""versus_vertex_2\"": \""VS REF\"", \""vertex_hold_2\"": 0, \""acquire_data_during_vertex_hold_2\"": \""NO\"", \""scan_rate\"": 0.075, \""cycles\"": 2, \""limit_1_type\"": \""NONE\"", \""limit_1_direction\"": \""<\"", \""limit_1_value\"": 0, \""limit_2_type\"": \""NONE\"", \""limit_2_direction\"": \""<\"", \""limit_2_value\"": 0, \""current_range\"": \""2MA\"", \""electrometer\"": \""AUTO\"", \""e_filter\"": \""1HZ\"", \""i_filter\"": \""1HZ\"", \""leave_cell_on\"": \""NO\"", \""cell_to_use\"": \""EXTERNAL\"", \""enable_ir_compensation\"": \""DISABLED\"", \""user_defined_the_amount_of_ir_comp\"": 1, \""use_previously_determined_ir_comp\"": \""YES\"", \""bandwidth\"": \""AUTO\"", \""final_potential\"": 0.0, \""versus_final\"": \""VS REF\"", \""low_current_interface_bandwidth\"": \""AUTO\""}]""","{""0"": 0.0, ""1"": 0.0, ""2"": 0.0, ""3"": 0.5, ""4"": 0.0}",asdc_data_002.csv,-.37,NA,-.1,.NA,0
2,3,corrosion,3,"[{""op"": ""set_flow"", ""rates"": {""NaCl"": 0.5}, ""hold_time"": 10}, {""op"": ""cv"", ""initial_potential"": 0.0, ""vertex_potential_1"": -1.0, ""vertex_potential_2"": 1.2, ""final_potential"": 0.0, ""scan_rate"": 0.075, ""cycles"": 2, ""current_range"": ""2MA""}]",27.12,-13.56,0.06483883666992188,0.0429617919921875,0.017528261184692383,False,2020-03-11 16:56:40.032414,2020-03-11 16:59:09.565015,[],"[""set_flow"", ""cv""]","""[{\""initial_potential\"": 0.0, \""versus_initial\"": \""VS REF\"", \""vertex_potential_1\"": -1.0, \""versus_vertex_1\"": \""VS REF\"", \""vertex_hold_1\"": 0, \""acquire_data_during_vertex_hold_1\"": \""NO\"", \""vertex_potential_2\"": 1.2, \""versus_vertex_2\"": \""VS REF\"", \""vertex_hold_2\"": 0, \""acquire_data_during_vertex_hold_2\"": \""NO\"", \""scan_rate\"": 0.075, \""cycles\"": 2, \""limit_1_type\"": \""NONE\"", \""limit_1_direction\"": \""<\"", \""limit_1_value\"": 0, \""limit_2_type\"": \""NONE\"", \""limit_2_direction\"": \""<\"", \""limit_2_value\"": 0, \""current_range\"": \""2MA\"", \""electrometer\"": \""AUTO\"", \""e_filter\"": \""1HZ\"", \""i_filter\"": \""1HZ\"", \""leave_cell_on\"": \""NO\"", \""cell_to_use\"": \""EXTERNAL\"", \""enable_ir_compensation\"": \""DISABLED\"", \""user_defined_the_amount_of_ir_comp\"": 1, \""use_previously_determined_ir_comp\"": \""YES\"", \""bandwidth\"": \""AUTO\"", \""final_potential\"": 0.0, \""versus_final\"": \""VS REF\"", \""low_current_interface_bandwidth\"": \""AUTO\""}]""","{""0"": 0.0, ""1"": 0.0, ""2"": 0.0, ""3"": 0.5, ""4"": 0.0}",asdc_data_003.csv,-.07,NA,NA,.NA,0
3,4,corrosion,4,"[{""op"": ""set_flow"", ""rates"": {""NaCl"": 0.5}, ""hold_time"": 10}, {""op"": ""cv"", ""initial_potential"": 0.0, ""vertex_potential_1"": -1.0, ""vertex_potential_2"": 1.2, ""final_potential"": 0.0, ""scan_rate"": 0.075, ""cycles"": 2, ""current_range"": ""2MA""}]",13.56,-18.08,0.06935848999023438,0.05652159118652344,0.01752821159362793,False,2020-03-11 17:00:45.177415,2020-03-11 17:03:15.812016,[],"[""set_flow"", ""cv""]","""[{\""initial_potential\"": 0.0, \""versus_initial\"": \""VS REF\"", \""vertex_potential_1\"": -1.0, \""versus_vertex_1\"": \""VS REF\"", \""vertex_hold_1\"": 0, \""acquire_data_during_vertex_hold_1\"": \""NO\"", \""vertex_potential_2\"": 1.2, \""versus_vertex_2\"": \""VS REF\"", \""vertex_hold_2\"": 0, \""acquire_data_during_vertex_hold_2\"": \""NO\"", \""scan_rate\"": 0.075, \""cycles\"": 2, \""limit_1_type\"": \""NONE\"", \""limit_1_direction\"": \""<\"", \""limit_1_value\"": 0, \""limit_2_type\"": \""NONE\"", \""limit_2_direction\"": \""<\"", \""limit_2_value\"": 0, \""current_range\"": \""2MA\"", \""electrometer\"": \""AUTO\"", \""e_filter\"": \""1HZ\"", \""i_filter\"": \""1HZ\"", \""leave_cell_on\"": \""NO\"", \""cell_to_use\"": \""EXTERNAL\"", \""enable_ir_compensation\"": \""DISABLED\"", \""user_defined_the_amount_of_ir_comp\"": 1, \""use_previously_determined_ir_comp\"": \""YES\"", \""bandwidth\"": \""AUTO\"", \""final_potential\"": 0.0, \""versus_final\"": \""VS REF\"", \""low_current_interface_bandwidth\"": \""AUTO\""}]""","{""0"": 0.0, ""1"": 0.0, ""2"": 0.0, ""3"": 0.5, ""4"": 0.0}",asdc_data_004.csv,-.17,NA,.1,.NA,0
4,5,corrosion,5,"[{""op"": ""set_flow"", ""rates"": {""NaCl"": 0.5}, ""hold_time"": 10}, {""op"": ""cv"", ""initial_potential"": 0.0, ""vertex_potential_1"": -1.0, ""vertex_potential_2"": 1.2, ""final_potential"": 0.0, ""scan_rate"": 0.075, ""cycles"": 2, ""current_range"": ""2MA""}]",9.04,4.52,0.04675879287719727,0.06104174041748047,0.017528261184692383,False,2020-03-11 17:04:53.360817,2020-03-11 17:07:23.932018,[],"[""set_flow"", ""cv""]","""[{\""initial_potential\"": 0.0, \""versus_initial\"": \""VS REF\"", \""vertex_potential_1\"": -1.0, \""versus_vertex_1\"": \""VS REF\"", \""vertex_hold_1\"": 0, \""acquire_data_during_vertex_hold_1\"": \""NO\"", \""vertex_potential_2\"": 1.2, \""versus_vertex_2\"": \""VS REF\"", \""vertex_hold_2\"": 0, \""acquire_data_during_vertex_hold_2\"": \""NO\"", \""scan_rate\"": 0.075, \""cycles\"": 2, \""limit_1_type\"": \""NONE\"", \""limit_1_direction\"": \""<\"", \""limit_1_value\"": 0, \""limit_2_type\"": \""NONE\"", \""limit_2_direction\"": \""<\"", \""limit_2_value\"": 0, \""current_range\"": \""2MA\"", \""electrometer\"": \""AUTO\"", \""e_filter\"": \""1HZ\"", \""i_filter\"": \""1HZ\"", \""leave_cell_on\"": \""NO\"", \""cell_to_use\"": \""EXTERNAL\"", \""enable_ir_compensation\"": \""DISABLED\"", \""user_defined_the_amount_of_ir_comp\"": 1, \""use_previously_determined_ir_comp\"": \""YES\"", \""bandwidth\"": \""AUTO\"", \""final_potential\"": 0.0, \""versus_final\"": \""VS REF\"", \""low_current_interface_bandwidth\"": \""AUTO\""}]""","{""0"": 0.0, ""1"": 0.0, ""2"": 0.0, ""3"": 0.5, ""4"": 0.0}",asdc_data_005.csv,-.63,-4.39,-.39,.15,1
5,6,corrosion,6,"[{""op"": ""set_flow"", ""rates"": {""NaCl"": 0.5}, ""hold_time"": 10}, {""op"": ""cv"", ""initial_potential"": 0.0, ""vertex_potential_1"": -1.0, ""vertex_potential_2"": 1.2, ""final_potential"": 0.0, ""scan_rate"": 0.075, ""cycles"": 2, ""current_range"": ""2MA""}]",9.04,-4.52,0.05579854202270508,0.06104174041748047,0.01752821159362793,False,2020-03-11 17:08:58.500218,2020-03-11 17:11:29.103619,[],"[""set_flow"", ""cv""]","""[{\""initial_potential\"": 0.0, \""versus_initial\"": \""VS REF\"", \""vertex_potential_1\"": -1.0, \""versus_vertex_1\"": \""VS REF\"", \""vertex_hold_1\"": 0, \""acquire_data_during_vertex_hold_1\"": \""NO\"", \""vertex_potential_2\"": 1.2, \""versus_vertex_2\"": \""VS REF\"", \""vertex_hold_2\"": 0, \""acquire_data_during_vertex_hold_2\"": \""NO\"", \""scan_rate\"": 0.075, \""cycles\"": 2, \""limit_1_type\"": \""NONE\"", \""limit_1_direction\"": \""<\"", \""limit_1_value\"": 0, \""limit_2_type\"": \""NONE\"", \""limit_2_direction\"": \""<\"", \""limit_2_value\"": 0, \""current_range\"": \""2MA\"", \""electrometer\"": \""AUTO\"", \""e_filter\"": \""1HZ\"", \""i_filter\"": \""1HZ\"", \""leave_cell_on\"": \""NO\"", \""cell_to_use\"": \""EXTERNAL\"", \""enable_ir_compensation\"": \""DISABLED\"", \""user_defined_the_amount_of_ir_comp\"": 1, \""use_previously_determined_ir_comp\"": \""YES\"", \""bandwidth\"": \""AUTO\"", \""final_potential\"": 0.0, \""versus_final\"": \""VS REF\"", \""low_current_interface_bandwidth\"": \""AUTO\""}]""","{""0"": 0.0, ""1"": 0.0, ""2"": 0.0, ""3"": 0.5, ""4"": 0.0}",asdc_data_006.csv,-.54,NA,-.07,NA,0
6,7,corrosion,7,"[{""op"": ""set_flow"", ""rates"": {""NaCl"": 0.5}, ""hold_time"": 10}, {""op"": ""cv"", ""initial_potential"": 0.0, ""vertex_potential_1"": -1.0, ""vertex_potential_2"": 1.2, ""final_potential"": 0.0, ""scan_rate"": 0.075, ""cycles"": 2, ""current_range"": ""2MA""}]",-9.04,4.52,0.04675889205932617,0.07912178802490234,0.017427812576293944,False,2020-03-11 17:13:05.840220,2020-03-11 17:15:36.460221,[],"[""set_flow"", ""cv""]","""[{\""initial_potential\"": 0.0, \""versus_initial\"": \""VS REF\"", \""vertex_potential_1\"": -1.0, \""versus_vertex_1\"": \""VS REF\"", \""vertex_hold_1\"": 0, \""acquire_data_during_vertex_hold_1\"": \""NO\"", \""vertex_potential_2\"": 1.2, \""versus_vertex_2\"": \""VS REF\"", \""vertex_hold_2\"": 0, \""acquire_data_during_vertex_hold_2\"": \""NO\"", \""scan_rate\"": 0.075, \""cycles\"": 2, \""limit_1_type\"": \""NONE\"", \""limit_1_direction\"": \""<\"", \""limit_1_value\"": 0, \""limit_2_type\"": \""NONE\"", \""limit_2_direction\"": \""<\"", \""limit_2_value\"": 0, \""current_range\"": \""2MA\"", \""electrometer\"": \""AUTO\"", \""e_filter\"": \""1HZ\"", \""i_filter\"": \""1HZ\"", \""leave_cell_on\"": \""NO\"", \""cell_to_use\"": \""EXTERNAL\"", \""enable_ir_compensation\"": \""DISABLED\"", \""user_defined_the_amount_of_ir_comp\"": 1, \""use_previously_determined_ir_comp\"": \""YES\"", \""bandwidth\"": \""AUTO\"", \""final_potential\"": 0.0, \""versus_final\"": \""VS REF\"", \""low_current_interface_bandwidth\"": \""AUTO\""}]""","{""0"": 0.0, ""1"": 0.0, ""2"": 0.0, ""3"": 0.5, ""4"": 0.0}",asdc_data_007.csv,NA,NA,NA,NA,0
7,8,corrosion,8,"[{""op"": ""set_flow"", ""rates"": {""NaCl"": 0.5}, ""hold_time"": 10}, {""op"": ""cv"", ""initial_potential"": 0.0, ""vertex_potential_1"": -1.0, ""vertex_potential_2"": 1.2, ""final_potential"": 0.0, ""scan_rate"": 0.075, ""cycles"": 2, ""current_range"": ""2MA""}]",-18.08,-13.56,0.06483853912353515,0.08816168975830078,0.017427761077880858,False,2020-03-11 17:17:12.915022,2020-03-11 17:19:43.521223,[],"[""set_flow"", ""cv""]","""[{\""initial_potential\"": 0.0, \""versus_initial\"": \""VS REF\"", \""vertex_potential_1\"": -1.0, \""versus_vertex_1\"": \""VS REF\"", \""vertex_hold_1\"": 0, \""acquire_data_during_vertex_hold_1\"": \""NO\"", \""vertex_potential_2\"": 1.2, \""versus_vertex_2\"": \""VS REF\"", \""vertex_hold_2\"": 0, \""acquire_data_during_vertex_hold_2\"": \""NO\"", \""scan_rate\"": 0.075, \""cycles\"": 2, \""limit_1_type\"": \""NONE\"", \""limit_1_direction\"": \""<\"", \""limit_1_value\"": 0, \""limit_2_type\"": \""NONE\"", \""limit_2_direction\"": \""<\"", \""limit_2_value\"": 0, \""current_range\"": \""2MA\"", \""electrometer\"": \""AUTO\"", \""e_filter\"": \""1HZ\"", \""i_filter\"": \""1HZ\"", \""leave_cell_on\"": \""NO\"", \""cell_to_use\"": \""EXTERNAL\"", \""enable_ir_compensation\"": \""DISABLED\"", \""user_defined_the_amount_of_ir_comp\"": 1, \""use_previously_determined_ir_comp\"": \""YES\"", \""bandwidth\"": \""AUTO\"", \""final_potential\"": 0.0, \""versus_final\"": \""VS REF\"", \""low_current_interface_bandwidth\"": \""AUTO\""}]""","{""0"": 0.0, ""1"": 0.0, ""2"": 0.0, ""3"": 0.5, ""4"": 0.0}",asdc_data_008.csv,-.6,NA,-.37,NA,0
8,9,corrosion,9,"[{""op"": ""set_flow"", ""rates"": {""NaCl"": 0.5}, ""hold_time"": 10}, {""op"": ""cv"", ""initial_potential"": 0.0, ""vertex_potential_1"": -1.0, ""vertex_potential_2"": 1.2, ""final_potential"": 0.0, ""scan_rate"": 0.075, ""cycles"": 2, ""current_range"": ""2MA""}]",-13.56,9.04,0.042238792419433596,0.08364193725585937,0.01742751121520996,False,2020-03-11 17:21:20.944223,2020-03-11 17:23:51.500824,[],"[""set_flow"", ""cv""]","""[{\""initial_potential\"": 0.0, \""versus_initial\"": \""VS REF\"", \""vertex_potential_1\"": -1.0, \""versus_vertex_1\"": \""VS REF\"", \""vertex_hold_1\"": 0, \""acquire_data_during_vertex_hold_1\"": \""NO\"", \""vertex_potential_2\"": 1.2, \""versus_vertex_2\"": \""VS REF\"", \""vertex_hold_2\"": 0, \""acquire_data_during_vertex_hold_2\"": \""NO\"", \""scan_rate\"": 0.075, \""cycles\"": 2, \""limit_1_type\"": \""NONE\"", \""limit_1_direction\"": \""<\"", \""limit_1_value\"": 0, \""limit_2_type\"": \""NONE\"", \""limit_2_direction\"": \""<\"", \""limit_2_value\"": 0, \""current_range\"": \""2MA\"", \""electrometer\"": \""AUTO\"", \""e_filter\"": \""1HZ\"", \""i_filter\"": \""1HZ\"", \""leave_cell_on\"": \""NO\"", \""cell_to_use\"": \""EXTERNAL\"", \""enable_ir_compensation\"": \""DISABLED\"", \""user_defined_the_amount_of_ir_comp\"": 1, \""use_previously_determined_ir_comp\"": \""YES\"", \""bandwidth\"": \""AUTO\"", \""final_potential\"": 0.0, \""versus_final\"": \""VS REF\"", \""low_current_interface_bandwidth\"": \""AUTO\""}]""","{""0"": 0.0, ""1"": 0.0, ""2"": 0.0, ""3"": 0.5, ""4"": 0.0}",asdc_data_009.csv,-.79,-4.6,-.49,.23,2
9,10,corrosion,10,"[{""op"": ""set_flow"", ""rates"": {""NaCl"": 0.5}, ""hold_time"": 10}, {""op"": ""cv"", ""initial_potential"": 0.0, ""vertex_potential_1"": -1.0, ""vertex_potential_2"": 1.2, ""final_potential"": 0.0, ""scan_rate"": 0.075, ""cycles"": 2, ""current_range"": ""2MA""}]",-9.04,13.56,0.03771879196166992,0.07912178802490234,0.017427461624145508,False,2020-03-11 17:25:25.132025,2020-03-11 17:27:54.661026,[],"[""set_flow"", ""cv""]","""[{\""initial_potential\"": 0.0, \""versus_initial\"": \""VS REF\"", \""vertex_potential_1\"": -1.0, \""versus_vertex_1\"": \""VS REF\"", \""vertex_hold_1\"": 0, \""acquire_data_during_vertex_hold_1\"": \""NO\"", \""vertex_potential_2\"": 1.2, \""versus_vertex_2\"": \""VS REF\"", \""vertex_hold_2\"": 0, \""acquire_data_during_vertex_hold_2\"": \""NO\"", \""scan_rate\"": 0.075, \""cycles\"": 2, \""limit_1_type\"": \""NONE\"", \""limit_1_direction\"": \""<\"", \""limit_1_value\"": 0, \""limit_2_type\"": \""NONE\"", \""limit_2_direction\"": \""<\"", \""limit_2_value\"": 0, \""current_range\"": \""2MA\"", \""electrometer\"": \""AUTO\"", \""e_filter\"": \""1HZ\"", \""i_filter\"": \""1HZ\"", \""leave_cell_on\"": \""NO\"", \""cell_to_use\"": \""EXTERNAL\"", \""enable_ir_compensation\"": \""DISABLED\"", \""user_defined_the_amount_of_ir_comp\"": 1, \""use_previously_determined_ir_comp\"": \""YES\"", \""bandwidth\"": \""AUTO\"", \""final_potential\"": 0.0, \""versus_final\"": \""VS REF\"", \""low_current_interface_bandwidth\"": \""AUTO\""}]""","{""0"": 0.0, ""1"": 0.0, ""2"": 0.0, ""3"": 0.5, ""4"": 0.0}",asdc_data_010.csv,-.73,NA,-.5,NA,0
10,11,corrosion,11,"[{""op"": ""set_flow"", ""rates"": {""NaCl"": 0.5}, ""hold_time"": 10}, {""op"": ""cv"", ""initial_potential"": 0.0, ""vertex_potential_1"": -1.0, ""vertex_potential_2"": 1.2, ""final_potential"": 0.0, ""scan_rate"": 0.075, ""cycles"": 2, ""current_range"": ""2MA""}]",-9.04,-22.6,0.0738785400390625,0.07912153625488282,0.01742751121520996,False,2020-03-11 17:29:34.376226,2020-03-11 17:32:04.994227,[],"[""set_flow"", ""cv""]","""[{\""initial_potential\"": 0.0, \""versus_initial\"": \""VS REF\"", \""vertex_potential_1\"": -1.0, \""versus_vertex_1\"": \""VS REF\"", \""vertex_hold_1\"": 0, \""acquire_data_during_vertex_hold_1\"": \""NO\"", \""vertex_potential_2\"": 1.2, \""versus_vertex_2\"": \""VS REF\"", \""vertex_hold_2\"": 0, \""acquire_data_during_vertex_hold_2\"": \""NO\"", \""scan_rate\"": 0.075, \""cycles\"": 2, \""limit_1_type\"": \""NONE\"", \""limit_1_direction\"": \""<\"", \""limit_1_value\"": 0, \""limit_2_type\"": \""NONE\"", \""limit_2_direction\"": \""<\"", \""limit_2_value\"": 0, \""current_range\"": \""2MA\"", \""electrometer\"": \""AUTO\"", \""e_filter\"": \""1HZ\"", \""i_filter\"": \""1HZ\"", \""leave_cell_on\"": \""NO\"", \""cell_to_use\"": \""EXTERNAL\"", \""enable_ir_compensation\"": \""DISABLED\"", \""user_defined_the_amount_of_ir_comp\"": 1, \""use_previously_determined_ir_comp\"": \""YES\"", \""bandwidth\"": \""AUTO\"", \""final_potential\"": 0.0, \""versus_final\"": \""VS REF\"", \""low_current_interface_bandwidth\"": \""AUTO\""}]""","{""0"": 0.0, ""1"": 0.0, ""2"": 0.0, ""3"": 0.5, ""4"": 0.0}",asdc_data_011.csv,-.65,NA,-.46,NA,0
11,12,corrosion,12,"[{""op"": ""set_flow"", ""rates"": {""NaCl"": 0.5}, ""hold_time"": 10}, {""op"": ""cv"", ""initial_potential"": 0.0, ""vertex_potential_1"": -1.0, ""vertex_potential_2"": 1.2, ""final_potential"": 0.0, ""scan_rate"": 0.075, ""cycles"": 2, ""current_range"": ""2MA""}]",-13.56,0.0,0.05127879333496094,0.08364183807373046,0.01742751121520996,False,2020-03-11 17:33:42.044828,2020-03-11 17:36:12.616029,[],"[""set_flow"", ""cv""]","""[{\""initial_potential\"": 0.0, \""versus_initial\"": \""VS REF\"", \""vertex_potential_1\"": -1.0, \""versus_vertex_1\"": \""VS REF\"", \""vertex_hold_1\"": 0, \""acquire_data_during_vertex_hold_1\"": \""NO\"", \""vertex_potential_2\"": 1.2, \""versus_vertex_2\"": \""VS REF\"", \""vertex_hold_2\"": 0, \""acquire_data_during_vertex_hold_2\"": \""NO\"", \""scan_rate\"": 0.075, \""cycles\"": 2, \""limit_1_type\"": \""NONE\"", \""limit_1_direction\"": \""<\"", \""limit_1_value\"": 0, \""limit_2_type\"": \""NONE\"", \""limit_2_direction\"": \""<\"", \""limit_2_value\"": 0, \""current_range\"": \""2MA\"", \""electrometer\"": \""AUTO\"", \""e_filter\"": \""1HZ\"", \""i_filter\"": \""1HZ\"", \""leave_cell_on\"": \""NO\"", \""cell_to_use\"": \""EXTERNAL\"", \""enable_ir_compensation\"": \""DISABLED\"", \""user_defined_the_amount_of_ir_comp\"": 1, \""use_previously_determined_ir_comp\"": \""YES\"", \""bandwidth\"": \""AUTO\"", \""final_potential\"": 0.0, \""versus_final\"": \""VS REF\"", \""low_current_interface_bandwidth\"": \""AUTO\""}]""","{""0"": 0.0, ""1"": 0.0, ""2"": 0.0, ""3"": 0.5, ""4"": 0.0}",asdc_data_012.csv,-.76,-4.56,-.52,0.03,1
12,13,corrosion,13,"[{""op"": ""set_flow"", ""rates"": {""NaCl"": 0.5}, ""hold_time"": 10}, {""op"": ""cv"", ""initial_potential"": 0.0, ""vertex_potential_1"": -1.0, ""vertex_potential_2"": 1.2, ""final_potential"": 0.0, ""scan_rate"": 0.075, ""cycles"": 2, ""current_range"": ""2MA""}]",13.56,-9.04,0.060318443298339845,0.05652178955078125,0.01742751121520996,False,2020-03-11 17:37:51.005230,2020-03-11 17:40:21.610631,[],"[""set_flow"", ""cv""]","""[{\""initial_potential\"": 0.0, \""versus_initial\"": \""VS REF\"", \""vertex_potential_1\"": -1.0, \""versus_vertex_1\"": \""VS REF\"", \""vertex_hold_1\"": 0, \""acquire_data_during_vertex_hold_1\"": \""NO\"", \""vertex_potential_2\"": 1.2, \""versus_vertex_2\"": \""VS REF\"", \""vertex_hold_2\"": 0, \""acquire_data_during_vertex_hold_2\"": \""NO\"", \""scan_rate\"": 0.075, \""cycles\"": 2, \""limit_1_type\"": \""NONE\"", \""limit_1_direction\"": \""<\"", \""limit_1_value\"": 0, \""limit_2_type\"": \""NONE\"", \""limit_2_direction\"": \""<\"", \""limit_2_value\"": 0, \""current_range\"": \""2MA\"", \""electrometer\"": \""AUTO\"", \""e_filter\"": \""1HZ\"", \""i_filter\"": \""1HZ\"", \""leave_cell_on\"": \""NO\"", \""cell_to_use\"": \""EXTERNAL\"", \""enable_ir_compensation\"": \""DISABLED\"", \""user_defined_the_amount_of_ir_comp\"": 1, \""use_previously_determined_ir_comp\"": \""YES\"", \""bandwidth\"": \""AUTO\"", \""final_potential\"": 0.0, \""versus_final\"": \""VS REF\"", \""low_current_interface_bandwidth\"": \""AUTO\""}]""","{""0"": 0.0, ""1"": 0.0, ""2"": 0.0, ""3"": 0.5, ""4"": 0.0}",asdc_data_013.csv,-.43,NA,-.28,NA,0
13,14,corrosion,14,"[{""op"": ""set_flow"", ""rates"": {""NaCl"": 0.5}, ""hold_time"": 10}, {""op"": ""cv"", ""initial_potential"": 0.0, ""vertex_potential_1"": -1.0, ""vertex_potential_2"": 1.2, ""final_potential"": 0.0, ""scan_rate"": 0.075, ""cycles"": 2, ""current_range"": ""2MA""}]",4.52,9.04,0.042238792419433596,0.06556173706054688,0.01742751121520996,False,2020-03-11 17:42:00.436631,2020-03-11 17:44:31.008832,[],"[""set_flow"", ""cv""]","""[{\""initial_potential\"": 0.0, \""versus_initial\"": \""VS REF\"", \""vertex_potential_1\"": -1.0, \""versus_vertex_1\"": \""VS REF\"", \""vertex_hold_1\"": 0, \""acquire_data_during_vertex_hold_1\"": \""NO\"", \""vertex_potential_2\"": 1.2, \""versus_vertex_2\"": \""VS REF\"", \""vertex_hold_2\"": 0, \""acquire_data_during_vertex_hold_2\"": \""NO\"", \""scan_rate\"": 0.075, \""cycles\"": 2, \""limit_1_type\"": \""NONE\"", \""limit_1_direction\"": \""<\"", \""limit_1_value\"": 0, \""limit_2_type\"": \""NONE\"", \""limit_2_direction\"": \""<\"", \""limit_2_value\"": 0, \""current_range\"": \""2MA\"", \""electrometer\"": \""AUTO\"", \""e_filter\"": \""1HZ\"", \""i_filter\"": \""1HZ\"", \""leave_cell_on\"": \""NO\"", \""cell_to_use\"": \""EXTERNAL\"", \""enable_ir_compensation\"": \""DISABLED\"", \""user_defined_the_amount_of_ir_comp\"": 1, \""use_previously_determined_ir_comp\"": \""YES\"", \""bandwidth\"": \""AUTO\"", \""final_potential\"": 0.0, \""versus_final\"": \""VS REF\"", \""low_current_interface_bandwidth\"": \""AUTO\""}]""","{""0"": 0.0, ""1"": 0.0, ""2"": 0.0, ""3"": 0.5, ""4"": 0.0}",asdc_data_014.csv,-.73,-4.77,-.54,.1,2
14,15,corrosion,15,"[{""op"": ""set_flow"", ""rates"": {""NaCl"": 0.5}, ""hold_time"": 10}, {""op"": ""cv"", ""initial_potential"": 0.0, ""vertex_potential_1"": -1.0, ""vertex_potential_2"": 1.2, ""final_potential"": 0.0, ""scan_rate"": 0.075, ""cycles"": 2, ""current_range"": ""2MA""}]",0.0,4.52,0.04675849151611328,0.07008163452148437,0.01742751121520996,False,2020-03-11 17:46:06.295633,2020-03-11 17:48:36.835634,[],"[""set_flow"", ""cv""]","""[{\""initial_potential\"": 0.0, \""versus_initial\"": \""VS REF\"", \""vertex_potential_1\"": -1.0, \""versus_vertex_1\"": \""VS REF\"", \""vertex_hold_1\"": 0, \""acquire_data_during_vertex_hold_1\"": \""NO\"", \""vertex_potential_2\"": 1.2, \""versus_vertex_2\"": \""VS REF\"", \""vertex_hold_2\"": 0, \""acquire_data_during_vertex_hold_2\"": \""NO\"", \""scan_rate\"": 0.075, \""cycles\"": 2, \""limit_1_type\"": \""NONE\"", \""limit_1_direction\"": \""<\"", \""limit_1_value\"": 0, \""limit_2_type\"": \""NONE\"", \""limit_2_direction\"": \""<\"", \""limit_2_value\"": 0, \""current_range\"": \""2MA\"", \""electrometer\"": \""AUTO\"", \""e_filter\"": \""1HZ\"", \""i_filter\"": \""1HZ\"", \""leave_cell_on\"": \""NO\"", \""cell_to_use\"": \""EXTERNAL\"", \""enable_ir_compensation\"": \""DISABLED\"", \""user_defined_the_amount_of_ir_comp\"": 1, \""use_previously_determined_ir_comp\"": \""YES\"", \""bandwidth\"": \""AUTO\"", \""final_potential\"": 0.0, \""versus_final\"": \""VS REF\"", \""low_current_interface_bandwidth\"": \""AUTO\""}]""","{""0"": 0.0, ""1"": 0.0, ""2"": 0.0, ""3"": 0.5, ""4"": 0.0}",asdc_data_015.csv,-.63,NA,-.42,NA,0
15,16,corrosion,16,"[{""op"": ""set_flow"", ""rates"": {""NaCl"": 0.5}, ""hold_time"": 10}, {""op"": ""cv"", ""initial_potential"": 0.0, ""vertex_potential_1"": -1.0, ""vertex_potential_2"": 1.2, ""final_potential"": 0.0, ""scan_rate"": 0.075, ""cycles"": 2, ""current_range"": ""2MA""}]",-22.6,-9.04,0.060318492889404295,0.0926817398071289,0.017427560806274413,False,2020-03-11 17:50:14.195234,2020-03-11 17:52:44.738235,[],"[""set_flow"", ""cv""]","""[{\""initial_potential\"": 0.0, \""versus_initial\"": \""VS REF\"", \""vertex_potential_1\"": -1.0, \""versus_vertex_1\"": \""VS REF\"", \""vertex_hold_1\"": 0, \""acquire_data_during_vertex_hold_1\"": \""NO\"", \""vertex_potential_2\"": 1.2, \""versus_vertex_2\"": \""VS REF\"", \""vertex_hold_2\"": 0, \""acquire_data_during_vertex_hold_2\"": \""NO\"", \""scan_rate\"": 0.075, \""cycles\"": 2, \""limit_1_type\"": \""NONE\"", \""limit_1_direction\"": \""<\"", \""limit_1_value\"": 0, \""limit_2_type\"": \""NONE\"", \""limit_2_direction\"": \""<\"", \""limit_2_value\"": 0, \""current_range\"": \""2MA\"", \""electrometer\"": \""AUTO\"", \""e_filter\"": \""1HZ\"", \""i_filter\"": \""1HZ\"", \""leave_cell_on\"": \""NO\"", \""cell_to_use\"": \""EXTERNAL\"", \""enable_ir_compensation\"": \""DISABLED\"", \""user_defined_the_amount_of_ir_comp\"": 1, \""use_previously_determined_ir_comp\"": \""YES\"", \""bandwidth\"": \""AUTO\"", \""final_potential\"": 0.0, \""versus_final\"": \""VS REF\"", \""low_current_interface_bandwidth\"": \""AUTO\""}]""","{""0"": 0.0, ""1"": 0.0, ""2"": 0.0, ""3"": 0.5, ""4"": 0.0}",asdc_data_016.csv,-.71,NA,-.54,NA,0
16,17,corrosion,17,"[{""op"": ""set_flow"", ""rates"": {""NaCl"": 0.5}, ""hold_time"": 10}, {""op"": ""cv"", ""initial_potential"": 0.0, ""vertex_potential_1"": -1.0, ""vertex_potential_2"": 1.2, ""final_potential"": 0.0, ""scan_rate"": 0.075, ""cycles"": 2, ""current_range"": ""2MA""}]",0.0,13.56,0.037718841552734375,0.070081787109375,0.01742751121520996,False,2020-03-11 17:54:22.597036,2020-03-11 17:56:53.200437,[],"[""set_flow"", ""cv""]","""[{\""initial_potential\"": 0.0, \""versus_initial\"": \""VS REF\"", \""vertex_potential_1\"": -1.0, \""versus_vertex_1\"": \""VS REF\"", \""vertex_hold_1\"": 0, \""acquire_data_during_vertex_hold_1\"": \""NO\"", \""vertex_potential_2\"": 1.2, \""versus_vertex_2\"": \""VS REF\"", \""vertex_hold_2\"": 0, \""acquire_data_during_vertex_hold_2\"": \""NO\"", \""scan_rate\"": 0.075, \""cycles\"": 2, \""limit_1_type\"": \""NONE\"", \""limit_1_direction\"": \""<\"", \""limit_1_value\"": 0, \""limit_2_type\"": \""NONE\"", \""limit_2_direction\"": \""<\"", \""limit_2_value\"": 0, \""current_range\"": \""2MA\"", \""electrometer\"": \""AUTO\"", \""e_filter\"": \""1HZ\"", \""i_filter\"": \""1HZ\"", \""leave_cell_on\"": \""NO\"", \""cell_to_use\"": \""EXTERNAL\"", \""enable_ir_compensation\"": \""DISABLED\"", \""user_defined_the_amount_of_ir_comp\"": 1, \""use_previously_determined_ir_comp\"": \""YES\"", \""bandwidth\"": \""AUTO\"", \""final_potential\"": 0.0, \""versus_final\"": \""VS REF\"", \""low_current_interface_bandwidth\"": \""AUTO\""}]""","{""0"": 0.0, ""1"": 0.0, ""2"": 0.0, ""3"": 0.5, ""4"": 0.0}",asdc_data_017.csv,-.54,NA,-.3,NA,0
17,18,corrosion,18,"[{""op"": ""set_flow"", ""rates"": {""NaCl"": 0.5}, ""hold_time"": 10}, {""op"": ""cv"", ""initial_potential"": 0.0, ""vertex_potential_1"": -1.0, ""vertex_potential_2"": 1.2, ""final_potential"": 0.0, ""scan_rate"": 0.075, ""cycles"": 2, ""current_range"": ""2MA""}]",-13.56,27.12,0.024158695220947265,0.08364168548583985,0.01742751121520996,False,2020-03-11 17:58:28.907437,2020-03-11 18:00:59.401638,[],"[""set_flow"", ""cv""]","""[{\""initial_potential\"": 0.0, \""versus_initial\"": \""VS REF\"", \""vertex_potential_1\"": -1.0, \""versus_vertex_1\"": \""VS REF\"", \""vertex_hold_1\"": 0, \""acquire_data_during_vertex_hold_1\"": \""NO\"", \""vertex_potential_2\"": 1.2, \""versus_vertex_2\"": \""VS REF\"", \""vertex_hold_2\"": 0, \""acquire_data_during_vertex_hold_2\"": \""NO\"", \""scan_rate\"": 0.075, \""cycles\"": 2, \""limit_1_type\"": \""NONE\"", \""limit_1_direction\"": \""<\"", \""limit_1_value\"": 0, \""limit_2_type\"": \""NONE\"", \""limit_2_direction\"": \""<\"", \""limit_2_value\"": 0, \""current_range\"": \""2MA\"", \""electrometer\"": \""AUTO\"", \""e_filter\"": \""1HZ\"", \""i_filter\"": \""1HZ\"", \""leave_cell_on\"": \""NO\"", \""cell_to_use\"": \""EXTERNAL\"", \""enable_ir_compensation\"": \""DISABLED\"", \""user_defined_the_amount_of_ir_comp\"": 1, \""use_previously_determined_ir_comp\"": \""YES\"", \""bandwidth\"": \""AUTO\"", \""final_potential\"": 0.0, \""versus_final\"": \""VS REF\"", \""low_current_interface_bandwidth\"": \""AUTO\""}]""","{""0"": 0.0, ""1"": 0.0, ""2"": 0.0, ""3"": 0.5, ""4"": 0.0}",asdc_data_018.csv,-.61,-4.29,-.37,.48,0
18,19,corrosion,19,"[{""op"": ""set_flow"", ""rates"": {""NaCl"": 0.5}, ""hold_time"": 10}, {""op"": ""cv"", ""initial_potential"": 0.0, ""vertex_potential_1"": -1.0, ""vertex_potential_2"": 1.2, ""final_potential"": 0.0, ""scan_rate"": 0.075, ""cycles"": 2, ""current_range"": ""2MA""}]",-31.64,9.04,0.04223844146728516,0.10000003814697266,0.01742751121520996,False,2020-03-11 18:02:35.528839,2020-03-11 18:05:06.118640,[],"[""set_flow"", ""cv""]","""[{\""initial_potential\"": 0.0, \""versus_initial\"": \""VS REF\"", \""vertex_potential_1\"": -1.0, \""versus_vertex_1\"": \""VS REF\"", \""vertex_hold_1\"": 0, \""acquire_data_during_vertex_hold_1\"": \""NO\"", \""vertex_potential_2\"": 1.2, \""versus_vertex_2\"": \""VS REF\"", \""vertex_hold_2\"": 0, \""acquire_data_during_vertex_hold_2\"": \""NO\"", \""scan_rate\"": 0.075, \""cycles\"": 2, \""limit_1_type\"": \""NONE\"", \""limit_1_direction\"": \""<\"", \""limit_1_value\"": 0, \""limit_2_type\"": \""NONE\"", \""limit_2_direction\"": \""<\"", \""limit_2_value\"": 0, \""current_range\"": \""2MA\"", \""electrometer\"": \""AUTO\"", \""e_filter\"": \""1HZ\"", \""i_filter\"": \""1HZ\"", \""leave_cell_on\"": \""NO\"", \""cell_to_use\"": \""EXTERNAL\"", \""enable_ir_compensation\"": \""DISABLED\"", \""user_defined_the_amount_of_ir_comp\"": 1, \""use_previously_determined_ir_comp\"": \""YES\"", \""bandwidth\"": \""AUTO\"", \""final_potential\"": 0.0, \""versus_final\"": \""VS REF\"", \""low_current_interface_bandwidth\"": \""AUTO\""}]""","{""0"": 0.0, ""1"": 0.0, ""2"": 0.0, ""3"": 0.5, ""4"": 0.0}",asdc_data_019.csv,NA,NA,NA,NA,0
19,20,corrosion,20,"[{""op"": ""set_flow"", ""rates"": {""NaCl"": 0.5}, ""hold_time"": 10}, {""op"": ""cv"", ""initial_potential"": 0.0, ""vertex_potential_1"": -1.0, ""vertex_potential_2"": 1.2, ""final_potential"": 0.0, ""scan_rate"": 0.075, ""cycles"": 2, ""current_range"": ""2MA""}]",4.52,-27.12,0.0783985366821289,0.0655618896484375,0.01692751121520996,False,2020-03-11 18:10:24.033042,2020-03-11 18:12:52.530443,[],"[""set_flow"", ""cv""]","""[{\""initial_potential\"": 0.0, \""versus_initial\"": \""VS REF\"", \""vertex_potential_1\"": -1.0, \""versus_vertex_1\"": \""VS REF\"", \""vertex_hold_1\"": 0, \""acquire_data_during_vertex_hold_1\"": \""NO\"", \""vertex_potential_2\"": 1.2, \""versus_vertex_2\"": \""VS REF\"", \""vertex_hold_2\"": 0, \""acquire_data_during_vertex_hold_2\"": \""NO\"", \""scan_rate\"": 0.075, \""cycles\"": 2, \""limit_1_type\"": \""NONE\"", \""limit_1_direction\"": \""<\"", \""limit_1_value\"": 0, \""limit_2_type\"": \""NONE\"", \""limit_2_direction\"": \""<\"", \""limit_2_value\"": 0, \""current_range\"": \""2MA\"", \""electrometer\"": \""AUTO\"", \""e_filter\"": \""1HZ\"", \""i_filter\"": \""1HZ\"", \""leave_cell_on\"": \""NO\"", \""cell_to_use\"": \""EXTERNAL\"", \""enable_ir_compensation\"": \""DISABLED\"", \""user_defined_the_amount_of_ir_comp\"": 1, \""use_previously_determined_ir_comp\"": \""YES\"", \""bandwidth\"": \""AUTO\"", \""final_potential\"": 0.0, \""versus_final\"": \""VS REF\"", \""low_current_interface_bandwidth\"": \""AUTO\""}]""","{""0"": 0.0, ""1"": 0.0, ""2"": 0.0, ""3"": 0.5, ""4"": 0.0}",asdc_data_020.csv,NA,NA,NA,NA,2
20,21,corrosion,21,"[{""op"": ""set_flow"", ""rates"": {""NaCl"": 0.5}, ""hold_time"": 10}, {""op"": ""cv"", ""initial_potential"": 0.0, ""vertex_potential_1"": -1.0, ""vertex_potential_2"": 1.2, ""final_potential"": 0.0, ""scan_rate"": 0.075, ""cycles"": 2, ""current_range"": ""2MA""}]",-13.56,-9.04,0.060318843841552734,0.08364163970947265,0.01692751121520996,False,2020-03-11 18:14:28.907244,2020-03-11 18:16:59.480445,[],"[""set_flow"", ""cv""]","""[{\""initial_potential\"": 0.0, \""versus_initial\"": \""VS REF\"", \""vertex_potential_1\"": -1.0, \""versus_vertex_1\"": \""VS REF\"", \""vertex_hold_1\"": 0, \""acquire_data_during_vertex_hold_1\"": \""NO\"", \""vertex_potential_2\"": 1.2, \""versus_vertex_2\"": \""VS REF\"", \""vertex_hold_2\"": 0, \""acquire_data_during_vertex_hold_2\"": \""NO\"", \""scan_rate\"": 0.075, \""cycles\"": 2, \""limit_1_type\"": \""NONE\"", \""limit_1_direction\"": \""<\"", \""limit_1_value\"": 0, \""limit_2_type\"": \""NONE\"", \""limit_2_direction\"": \""<\"", \""limit_2_value\"": 0, \""current_range\"": \""2MA\"", \""electrometer\"": \""AUTO\"", \""e_filter\"": \""1HZ\"", \""i_filter\"": \""1HZ\"", \""leave_cell_on\"": \""NO\"", \""cell_to_use\"": \""EXTERNAL\"", \""enable_ir_compensation\"": \""DISABLED\"", \""user_defined_the_amount_of_ir_comp\"": 1, \""use_previously_determined_ir_comp\"": \""YES\"", \""bandwidth\"": \""AUTO\"", \""final_potential\"": 0.0, \""versus_final\"": \""VS REF\"", \""low_current_interface_bandwidth\"": \""AUTO\""}]""","{""0"": 0.0, ""1"": 0.0, ""2"": 0.0, ""3"": 0.5, ""4"": 0.0}",asdc_data_021.csv,-.81,-4.69,-.57,.14,2
21,22,corrosion,22,"[{""op"": ""set_flow"", ""rates"": {""NaCl"": 0.5}, ""hold_time"": 10}, {""op"": ""cv"", ""initial_potential"": 0.0, ""vertex_potential_1"": -1.0, ""vertex_potential_2"": 1.2, ""final_potential"": 0.0, ""scan_rate"": 0.075, ""cycles"": 2, ""current_range"": ""2MA""}]",22.6,0.0,0.051278644561767575,0.04748179244995117,0.01692776107788086,False,2020-03-11 18:18:39.601245,2020-03-11 18:21:10.221246,[],"[""set_flow"", ""cv""]","""[{\""initial_potential\"": 0.0, \""versus_initial\"": \""VS REF\"", \""vertex_potential_1\"": -1.0, \""versus_vertex_1\"": \""VS REF\"", \""vertex_hold_1\"": 0, \""acquire_data_during_vertex_hold_1\"": \""NO\"", \""vertex_potential_2\"": 1.2, \""versus_vertex_2\"": \""VS REF\"", \""vertex_hold_2\"": 0, \""acquire_data_during_vertex_hold_2\"": \""NO\"", \""scan_rate\"": 0.075, \""cycles\"": 2, \""limit_1_type\"": \""NONE\"", \""limit_1_direction\"": \""<\"", \""limit_1_value\"": 0, \""limit_2_type\"": \""NONE\"", \""limit_2_direction\"": \""<\"", \""limit_2_value\"": 0, \""current_range\"": \""2MA\"", \""electrometer\"": \""AUTO\"", \""e_filter\"": \""1HZ\"", \""i_filter\"": \""1HZ\"", \""leave_cell_on\"": \""NO\"", \""cell_to_use\"": \""EXTERNAL\"", \""enable_ir_compensation\"": \""DISABLED\"", \""user_defined_the_amount_of_ir_comp\"": 1, \""use_previously_determined_ir_comp\"": \""YES\"", \""bandwidth\"": \""AUTO\"", \""final_potential\"": 0.0, \""versus_final\"": \""VS REF\"", \""low_current_interface_bandwidth\"": \""AUTO\""}]""","{""0"": 0.0, ""1"": 0.0, ""2"": 0.0, ""3"": 0.5, ""4"": 0.0}",asdc_data_022.csv,-.62,NA,-.43,NA,0
22,23,corrosion,23,"[{""op"": ""set_flow"", ""rates"": {""NaCl"": 0.5}, ""hold_time"": 10}, {""op"": ""cv"", ""initial_potential"": 0.0, ""vertex_potential_1"": -1.0, ""vertex_potential_2"": 1.2, ""final_potential"": 0.0, ""scan_rate"": 0.075, ""cycles"": 2, ""current_range"": ""2MA""}]",22.6,-9.04,0.06031839370727539,0.047481842041015625,0.01692776107788086,False,2020-03-11 18:22:44.945447,2020-03-11 18:25:15.501048,[],"[""set_flow"", ""cv""]","""[{\""initial_potential\"": 0.0, \""versus_initial\"": \""VS REF\"", \""vertex_potential_1\"": -1.0, \""versus_vertex_1\"": \""VS REF\"", \""vertex_hold_1\"": 0, \""acquire_data_during_vertex_hold_1\"": \""NO\"", \""vertex_potential_2\"": 1.2, \""versus_vertex_2\"": \""VS REF\"", \""vertex_hold_2\"": 0, \""acquire_data_during_vertex_hold_2\"": \""NO\"", \""scan_rate\"": 0.075, \""cycles\"": 2, \""limit_1_type\"": \""NONE\"", \""limit_1_direction\"": \""<\"", \""limit_1_value\"": 0, \""limit_2_type\"": \""NONE\"", \""limit_2_direction\"": \""<\"", \""limit_2_value\"": 0, \""current_range\"": \""2MA\"", \""electrometer\"": \""AUTO\"", \""e_filter\"": \""1HZ\"", \""i_filter\"": \""1HZ\"", \""leave_cell_on\"": \""NO\"", \""cell_to_use\"": \""EXTERNAL\"", \""enable_ir_compensation\"": \""DISABLED\"", \""user_defined_the_amount_of_ir_comp\"": 1, \""use_previously_determined_ir_comp\"": \""YES\"", \""bandwidth\"": \""AUTO\"", \""final_potential\"": 0.0, \""versus_final\"": \""VS REF\"", \""low_current_interface_bandwidth\"": \""AUTO\""}]""","{""0"": 0.0, ""1"": 0.0, ""2"": 0.0, ""3"": 0.5, ""4"": 0.0}",asdc_data_023.csv,-.77,-4.78,-.55,.14,1
23,24,corrosion,24,"[{""op"": ""set_flow"", ""rates"": {""NaCl"": 0.5}, ""hold_time"": 10}, {""op"": ""cv"", ""initial_potential"": 0.0, ""vertex_potential_1"": -1.0, ""vertex_potential_2"": 1.2, ""final_potential"": 0.0, ""scan_rate"": 0.075, ""cycles"": 2, ""current_range"": ""2MA""}]",-4.52,-18.08,0.06935854339599609,0.0746016845703125,0.016927961349487305,False,2020-03-11 18:26:53.715048,2020-03-11 18:29:24.256049,[],"[""set_flow"", ""cv""]","""[{\""initial_potential\"": 0.0, \""versus_initial\"": \""VS REF\"", \""vertex_potential_1\"": -1.0, \""versus_vertex_1\"": \""VS REF\"", \""vertex_hold_1\"": 0, \""acquire_data_during_vertex_hold_1\"": \""NO\"", \""vertex_potential_2\"": 1.2, \""versus_vertex_2\"": \""VS REF\"", \""vertex_hold_2\"": 0, \""acquire_data_during_vertex_hold_2\"": \""NO\"", \""scan_rate\"": 0.075, \""cycles\"": 2, \""limit_1_type\"": \""NONE\"", \""limit_1_direction\"": \""<\"", \""limit_1_value\"": 0, \""limit_2_type\"": \""NONE\"", \""limit_2_direction\"": \""<\"", \""limit_2_value\"": 0, \""current_range\"": \""2MA\"", \""electrometer\"": \""AUTO\"", \""e_filter\"": \""1HZ\"", \""i_filter\"": \""1HZ\"", \""leave_cell_on\"": \""NO\"", \""cell_to_use\"": \""EXTERNAL\"", \""enable_ir_compensation\"": \""DISABLED\"", \""user_defined_the_amount_of_ir_comp\"": 1, \""use_previously_determined_ir_comp\"": \""YES\"", \""bandwidth\"": \""AUTO\"", \""final_potential\"": 0.0, \""versus_final\"": \""VS REF\"", \""low_current_interface_bandwidth\"": \""AUTO\""}]""","{""0"": 0.0, ""1"": 0.0, ""2"": 0.0, ""3"": 0.5, ""4"": 0.0}",asdc_data_024.csv,-.77,-4.79,-.5,.15,1
