Repository: usnistgov/HTE-NiTiAl

# HTE-NiTiAl

Plotting utilities and analysis code for:

A high-throughput structural and electrochemical study of metallic glass formation in Ni-Ti-Al

Howie Joress, Brian L. DeCost, Suchismita Sarker, Trevor M. Braun, Sidra Jilani, Ryan Smith, Logan Ward, Kevin J. Laws, Apurva Mehta, and Jason R. Hattrick-Simpers

File: data/NiTiAl_Crystallized_with_Hand_Labeled_Features.csv (part 2 of 2)
,id,intent,experiment_id,instructions,x_combi,y_combi,x_versa,y_versa,z_versa,flag,timestamp_start,timestamp,error_codes,measurement,parameters,flow_setpoint,datafile,Voc,Ipass,Vpass,Vtp,slope
24,25,corrosion,25,"[{""op"": ""set_flow"", ""rates"": {""NaCl"": 0.5}, ""hold_time"": 10}, {""op"": ""cv"", ""initial_potential"": 0.0, ""vertex_potential_1"": -1.0, ""vertex_potential_2"": 1.2, ""final_potential"": 0.0, ""scan_rate"": 0.075, ""cycles"": 2, ""current_range"": ""2MA""}]",22.6,18.08,0.03319879150390625,0.047481842041015625,0.01692801094055176,False,2020-03-11 18:31:04.392450,2020-03-11 18:33:33.936051,[],"[""set_flow"", ""cv""]","""[{\""initial_potential\"": 0.0, \""versus_initial\"": \""VS REF\"", \""vertex_potential_1\"": -1.0, \""versus_vertex_1\"": \""VS REF\"", \""vertex_hold_1\"": 0, \""acquire_data_during_vertex_hold_1\"": \""NO\"", \""vertex_potential_2\"": 1.2, \""versus_vertex_2\"": \""VS REF\"", \""vertex_hold_2\"": 0, \""acquire_data_during_vertex_hold_2\"": \""NO\"", \""scan_rate\"": 0.075, \""cycles\"": 2, \""limit_1_type\"": \""NONE\"", \""limit_1_direction\"": \""<\"", \""limit_1_value\"": 0, \""limit_2_type\"": \""NONE\"", \""limit_2_direction\"": \""<\"", \""limit_2_value\"": 0, \""current_range\"": \""2MA\"", \""electrometer\"": \""AUTO\"", \""e_filter\"": \""1HZ\"", \""i_filter\"": \""1HZ\"", \""leave_cell_on\"": \""NO\"", \""cell_to_use\"": \""EXTERNAL\"", \""enable_ir_compensation\"": \""DISABLED\"", \""user_defined_the_amount_of_ir_comp\"": 1, \""use_previously_determined_ir_comp\"": \""YES\"", \""bandwidth\"": \""AUTO\"", \""final_potential\"": 0.0, \""versus_final\"": \""VS REF\"", \""low_current_interface_bandwidth\"": \""AUTO\""}]""","{""0"": 0.0, ""1"": 0.0, ""2"": 0.0, ""3"": 0.5, ""4"": 0.0}",asdc_data_025.csv,-.77,NA,-.61,NA,0
25,26,corrosion,26,"[{""op"": ""set_flow"", ""rates"": {""NaCl"": 0.5}, ""hold_time"": 10}, {""op"": ""cv"", ""initial_potential"": 0.0, ""vertex_potential_1"": -1.0, ""vertex_potential_2"": 1.2, ""final_potential"": 0.0, ""scan_rate"": 0.075, ""cycles"": 2, ""current_range"": ""2MA""}]",13.56,27.12,0.024158645629882812,0.05652164077758789,0.01692816162109375,False,2020-03-11 18:35:08.317052,2020-03-11 18:37:38.888253,[],"[""set_flow"", ""cv""]","""[{\""initial_potential\"": 0.0, \""versus_initial\"": \""VS REF\"", \""vertex_potential_1\"": -1.0, \""versus_vertex_1\"": \""VS REF\"", \""vertex_hold_1\"": 0, \""acquire_data_during_vertex_hold_1\"": \""NO\"", \""vertex_potential_2\"": 1.2, \""versus_vertex_2\"": \""VS REF\"", \""vertex_hold_2\"": 0, \""acquire_data_during_vertex_hold_2\"": \""NO\"", \""scan_rate\"": 0.075, \""cycles\"": 2, \""limit_1_type\"": \""NONE\"", \""limit_1_direction\"": \""<\"", \""limit_1_value\"": 0, \""limit_2_type\"": \""NONE\"", \""limit_2_direction\"": \""<\"", \""limit_2_value\"": 0, \""current_range\"": \""2MA\"", \""electrometer\"": \""AUTO\"", \""e_filter\"": \""1HZ\"", \""i_filter\"": \""1HZ\"", \""leave_cell_on\"": \""NO\"", \""cell_to_use\"": \""EXTERNAL\"", \""enable_ir_compensation\"": \""DISABLED\"", \""user_defined_the_amount_of_ir_comp\"": 1, \""use_previously_determined_ir_comp\"": \""YES\"", \""bandwidth\"": \""AUTO\"", \""final_potential\"": 0.0, \""versus_final\"": \""VS REF\"", \""low_current_interface_bandwidth\"": \""AUTO\""}]""","{""0"": 0.0, ""1"": 0.0, ""2"": 0.0, ""3"": 0.5, ""4"": 0.0}",asdc_data_026.csv,-.63,NA,-.41,NA,0
26,27,corrosion,27,"[{""op"": ""set_flow"", ""rates"": {""NaCl"": 0.5}, ""hold_time"": 10}, {""op"": ""cv"", ""initial_potential"": 0.0, ""vertex_potential_1"": -1.0, ""vertex_potential_2"": 1.2, ""final_potential"": 0.0, ""scan_rate"": 0.075, ""cycles"": 2, ""current_range"": ""2MA""}]",4.52,-9.04,0.060318443298339845,0.06556153869628906,0.016928361892700194,False,2020-03-11 18:39:18.858453,2020-03-11 18:41:49.464454,[],"[""set_flow"", ""cv""]","""[{\""initial_potential\"": 0.0, \""versus_initial\"": \""VS REF\"", \""vertex_potential_1\"": -1.0, \""versus_vertex_1\"": \""VS REF\"", \""vertex_hold_1\"": 0, \""acquire_data_during_vertex_hold_1\"": \""NO\"", \""vertex_potential_2\"": 1.2, \""versus_vertex_2\"": \""VS REF\"", \""vertex_hold_2\"": 0, \""acquire_data_during_vertex_hold_2\"": \""NO\"", \""scan_rate\"": 0.075, \""cycles\"": 2, \""limit_1_type\"": \""NONE\"", \""limit_1_direction\"": \""<\"", \""limit_1_value\"": 0, \""limit_2_type\"": \""NONE\"", \""limit_2_direction\"": \""<\"", \""limit_2_value\"": 0, \""current_range\"": \""2MA\"", \""electrometer\"": \""AUTO\"", \""e_filter\"": \""1HZ\"", \""i_filter\"": \""1HZ\"", \""leave_cell_on\"": \""NO\"", \""cell_to_use\"": \""EXTERNAL\"", \""enable_ir_compensation\"": \""DISABLED\"", \""user_defined_the_amount_of_ir_comp\"": 1, \""use_previously_determined_ir_comp\"": \""YES\"", \""bandwidth\"": \""AUTO\"", \""final_potential\"": 0.0, \""versus_final\"": \""VS REF\"", \""low_current_interface_bandwidth\"": \""AUTO\""}]""","{""0"": 0.0, ""1"": 0.0, ""2"": 0.0, ""3"": 0.5, ""4"": 0.0}",asdc_data_027.csv,-.79,-4.96,-.54,-.12,1
27,28,corrosion,28,"[{""op"": ""set_flow"", ""rates"": {""NaCl"": 0.5}, ""hold_time"": 10}, {""op"": ""cv"", ""initial_potential"": 0.0, ""vertex_potential_1"": -1.0, ""vertex_potential_2"": 1.2, ""final_potential"": 0.0, ""scan_rate"": 0.075, ""cycles"": 2, ""current_range"": ""2MA""}]",18.08,-22.6,0.07387873840332031,0.05200149154663086,0.016826162338256834,False,2020-03-12 09:43:24.895801,2020-03-12 09:45:53.425402,[],"[""set_flow"", ""cv""]","""[{\""initial_potential\"": 0.0, \""versus_initial\"": \""VS REF\"", \""vertex_potential_1\"": -1.0, \""versus_vertex_1\"": \""VS REF\"", \""vertex_hold_1\"": 0, \""acquire_data_during_vertex_hold_1\"": \""NO\"", \""vertex_potential_2\"": 1.2, \""versus_vertex_2\"": \""VS REF\"", \""vertex_hold_2\"": 0, \""acquire_data_during_vertex_hold_2\"": \""NO\"", \""scan_rate\"": 0.075, \""cycles\"": 2, \""limit_1_type\"": \""NONE\"", \""limit_1_direction\"": \""<\"", \""limit_1_value\"": 0, \""limit_2_type\"": \""NONE\"", \""limit_2_direction\"": \""<\"", \""limit_2_value\"": 0, \""current_range\"": \""2MA\"", \""electrometer\"": \""AUTO\"", \""e_filter\"": \""1HZ\"", \""i_filter\"": \""1HZ\"", \""leave_cell_on\"": \""NO\"", \""cell_to_use\"": \""EXTERNAL\"", \""enable_ir_compensation\"": \""DISABLED\"", \""user_defined_the_amount_of_ir_comp\"": 1, \""use_previously_determined_ir_comp\"": \""YES\"", \""bandwidth\"": \""AUTO\"", \""final_potential\"": 0.0, \""versus_final\"": \""VS REF\"", \""low_current_interface_bandwidth\"": \""AUTO\""}]""","{""0"": 0.0, ""1"": 0.0, ""2"": 0.0, ""3"": 0.5, ""4"": 0.0}",asdc_data_028.csv,.45,NA,NA,NA,0
28,29,corrosion,29,"[{""op"": ""set_flow"", ""rates"": {""NaCl"": 0.5}, ""hold_time"": 10}, {""op"": ""cv"", ""initial_potential"": 0.0, ""vertex_potential_1"": -1.0, ""vertex_potential_2"": 1.2, ""final_potential"": 0.0, ""scan_rate"": 0.075, ""cycles"": 2, ""current_range"": ""2MA""}]",-13.56,18.08,0.03319894409179688,0.08364154052734375,0.016826362609863282,False,2020-03-12 09:47:34.717202,2020-03-12 09:50:05.259203,[],"[""set_flow"", ""cv""]","""[{\""initial_potential\"": 0.0, \""versus_initial\"": \""VS REF\"", \""vertex_potential_1\"": -1.0, \""versus_vertex_1\"": \""VS REF\"", \""vertex_hold_1\"": 0, \""acquire_data_during_vertex_hold_1\"": \""NO\"", \""vertex_potential_2\"": 1.2, \""versus_vertex_2\"": \""VS REF\"", \""vertex_hold_2\"": 0, \""acquire_data_during_vertex_hold_2\"": \""NO\"", \""scan_rate\"": 0.075, \""cycles\"": 2, \""limit_1_type\"": \""NONE\"", \""limit_1_direction\"": \""<\"", \""limit_1_value\"": 0, \""limit_2_type\"": \""NONE\"", \""limit_2_direction\"": \""<\"", \""limit_2_value\"": 0, \""current_range\"": \""2MA\"", \""electrometer\"": \""AUTO\"", \""e_filter\"": \""1HZ\"", \""i_filter\"": \""1HZ\"", \""leave_cell_on\"": \""NO\"", \""cell_to_use\"": \""EXTERNAL\"", \""enable_ir_compensation\"": \""DISABLED\"", \""user_defined_the_amount_of_ir_comp\"": 1, \""use_previously_determined_ir_comp\"": \""YES\"", \""bandwidth\"": \""AUTO\"", \""final_potential\"": 0.0, \""versus_final\"": \""VS REF\"", \""low_current_interface_bandwidth\"": \""AUTO\""}]""","{""0"": 0.0, ""1"": 0.0, ""2"": 0.0, ""3"": 0.5, ""4"": 0.0}",asdc_data_029.csv,.25,NA,NA,NA,0
29,30,corrosion,30,"[{""op"": ""set_flow"", ""rates"": {""NaCl"": 0.5}, ""hold_time"": 10}, {""op"": ""cv"", ""initial_potential"": 0.0, ""vertex_potential_1"": -1.0, ""vertex_potential_2"": 1.2, ""final_potential"": 0.0, ""scan_rate"": 0.075, ""cycles"": 2, ""current_range"": ""2MA""}]",13.56,0.0,0.05127869415283203,0.05652178955078125,0.01682651138305664,False,2020-03-12 09:51:44.679004,2020-03-12 09:54:15.251205,[],"[""set_flow"", ""cv""]","""[{\""initial_potential\"": 0.0, \""versus_initial\"": \""VS REF\"", \""vertex_potential_1\"": -1.0, \""versus_vertex_1\"": \""VS REF\"", \""vertex_hold_1\"": 0, \""acquire_data_during_vertex_hold_1\"": \""NO\"", \""vertex_potential_2\"": 1.2, \""versus_vertex_2\"": \""VS REF\"", \""vertex_hold_2\"": 0, \""acquire_data_during_vertex_hold_2\"": \""NO\"", \""scan_rate\"": 0.075, \""cycles\"": 2, \""limit_1_type\"": \""NONE\"", \""limit_1_direction\"": \""<\"", \""limit_1_value\"": 0, \""limit_2_type\"": \""NONE\"", \""limit_2_direction\"": \""<\"", \""limit_2_value\"": 0, \""current_range\"": \""2MA\"", \""electrometer\"": \""AUTO\"", \""e_filter\"": \""1HZ\"", \""i_filter\"": \""1HZ\"", \""leave_cell_on\"": \""NO\"", \""cell_to_use\"": \""EXTERNAL\"", \""enable_ir_compensation\"": \""DISABLED\"", \""user_defined_the_amount_of_ir_comp\"": 1, \""use_previously_determined_ir_comp\"": \""YES\"", \""bandwidth\"": \""AUTO\"", \""final_potential\"": 0.0, \""versus_final\"": \""VS REF\"", \""low_current_interface_bandwidth\"": \""AUTO\""}]""","{""0"": 0.0, ""1"": 0.0, ""2"": 0.0, ""3"": 0.5, ""4"": 0.0}",asdc_data_030.csv,.48,NA,NA,NA,0
30,31,corrosion,31,"[{""op"": ""set_flow"", ""rates"": {""NaCl"": 0.5}, ""hold_time"": 10}, {""op"": ""cv"", ""initial_potential"": 0.0, ""vertex_potential_1"": -1.0, ""vertex_potential_2"": 1.2, ""final_potential"": 0.0, ""scan_rate"": 0.075, ""cycles"": 2, ""current_range"": ""2MA""}]",-31.64,-9.04,0.060318843841552734,0.09999988555908203,0.016826662063598632,False,2020-03-12 09:55:56.824805,2020-03-12 09:58:27.398006,[],"[""set_flow"", ""cv""]","""[{\""initial_potential\"": 0.0, \""versus_initial\"": \""VS REF\"", \""vertex_potential_1\"": -1.0, \""versus_vertex_1\"": \""VS REF\"", \""vertex_hold_1\"": 0, \""acquire_data_during_vertex_hold_1\"": \""NO\"", \""vertex_potential_2\"": 1.2, \""versus_vertex_2\"": \""VS REF\"", \""vertex_hold_2\"": 0, \""acquire_data_during_vertex_hold_2\"": \""NO\"", \""scan_rate\"": 0.075, \""cycles\"": 2, \""limit_1_type\"": \""NONE\"", \""limit_1_direction\"": \""<\"", \""limit_1_value\"": 0, \""limit_2_type\"": \""NONE\"", \""limit_2_direction\"": \""<\"", \""limit_2_value\"": 0, \""current_range\"": \""2MA\"", \""electrometer\"": \""AUTO\"", \""e_filter\"": \""1HZ\"", \""i_filter\"": \""1HZ\"", \""leave_cell_on\"": \""NO\"", \""cell_to_use\"": \""EXTERNAL\"", \""enable_ir_compensation\"": \""DISABLED\"", \""user_defined_the_amount_of_ir_comp\"": 1, \""use_previously_determined_ir_comp\"": \""YES\"", \""bandwidth\"": \""AUTO\"", \""final_potential\"": 0.0, \""versus_final\"": \""VS REF\"", \""low_current_interface_bandwidth\"": \""AUTO\""}]""","{""0"": 0.0, ""1"": 0.0, ""2"": 0.0, ""3"": 0.5, ""4"": 0.0}",asdc_data_031.csv,-.69,-5.32,-.5,-.05,2
31,32,corrosion,32,"[{""op"": ""set_flow"", ""rates"": {""NaCl"": 0.5}, ""hold_time"": 10}, {""op"": ""cv"", ""initial_potential"": 0.0, ""vertex_potential_1"": -1.0, ""vertex_potential_2"": 1.2, ""final_potential"": 0.0, ""scan_rate"": 0.075, ""cycles"": 2, ""current_range"": ""2MA""}]",-13.56,-18.08,0.06935868835449219,0.08364173889160156,0.01682691192626953,False,2020-03-12 10:00:03.478407,2020-03-12 10:02:34.051608,[],"[""set_flow"", ""cv""]","""[{\""initial_potential\"": 0.0, \""versus_initial\"": \""VS REF\"", \""vertex_potential_1\"": -1.0, \""versus_vertex_1\"": \""VS REF\"", \""vertex_hold_1\"": 0, \""acquire_data_during_vertex_hold_1\"": \""NO\"", \""vertex_potential_2\"": 1.2, \""versus_vertex_2\"": \""VS REF\"", \""vertex_hold_2\"": 0, \""acquire_data_during_vertex_hold_2\"": \""NO\"", \""scan_rate\"": 0.075, \""cycles\"": 2, \""limit_1_type\"": \""NONE\"", \""limit_1_direction\"": \""<\"", \""limit_1_value\"": 0, \""limit_2_type\"": \""NONE\"", \""limit_2_direction\"": \""<\"", \""limit_2_value\"": 0, \""current_range\"": \""2MA\"", \""electrometer\"": \""AUTO\"", \""e_filter\"": \""1HZ\"", \""i_filter\"": \""1HZ\"", \""leave_cell_on\"": \""NO\"", \""cell_to_use\"": \""EXTERNAL\"", \""enable_ir_compensation\"": \""DISABLED\"", \""user_defined_the_amount_of_ir_comp\"": 1, \""use_previously_determined_ir_comp\"": \""YES\"", \""bandwidth\"": \""AUTO\"", \""final_potential\"": 0.0, \""versus_final\"": \""VS REF\"", \""low_current_interface_bandwidth\"": \""AUTO\""}]""","{""0"": 0.0, ""1"": 0.0, ""2"": 0.0, ""3"": 0.5, ""4"": 0.0}",asdc_data_032.csv,-.36,NA,NA,NA,0
32,33,corrosion,33,"[{""op"": ""set_flow"", ""rates"": {""NaCl"": 0.5}, ""hold_time"": 10}, {""op"": ""cv"", ""initial_potential"": 0.0, ""vertex_potential_1"": -1.0, ""vertex_potential_2"": 1.2, ""final_potential"": 0.0, ""scan_rate"": 0.075, ""cycles"": 2, ""current_range"": ""2MA""}]",0.0,-13.56,0.06483879089355468,0.07008173370361329,0.016826961517333986,False,2020-03-12 10:04:09.228209,2020-03-12 10:06:39.769210,[],"[""set_flow"", ""cv""]","""[{\""initial_potential\"": 0.0, \""versus_initial\"": \""VS REF\"", \""vertex_potential_1\"": -1.0, \""versus_vertex_1\"": \""VS REF\"", \""vertex_hold_1\"": 0, \""acquire_data_during_vertex_hold_1\"": \""NO\"", \""vertex_potential_2\"": 1.2, \""versus_vertex_2\"": \""VS REF\"", \""vertex_hold_2\"": 0, \""acquire_data_during_vertex_hold_2\"": \""NO\"", \""scan_rate\"": 0.075, \""cycles\"": 2, \""limit_1_type\"": \""NONE\"", \""limit_1_direction\"": \""<\"", \""limit_1_value\"": 0, \""limit_2_type\"": \""NONE\"", \""limit_2_direction\"": \""<\"", \""limit_2_value\"": 0, \""current_range\"": \""2MA\"", \""electrometer\"": \""AUTO\"", \""e_filter\"": \""1HZ\"", \""i_filter\"": \""1HZ\"", \""leave_cell_on\"": \""NO\"", \""cell_to_use\"": \""EXTERNAL\"", \""enable_ir_compensation\"": \""DISABLED\"", \""user_defined_the_amount_of_ir_comp\"": 1, \""use_previously_determined_ir_comp\"": \""YES\"", \""bandwidth\"": \""AUTO\"", \""final_potential\"": 0.0, \""versus_final\"": \""VS REF\"", \""low_current_interface_bandwidth\"": \""AUTO\""}]""","{""0"": 0.0, ""1"": 0.0, ""2"": 0.0, ""3"": 0.5, ""4"": 0.0}",asdc_data_033.csv,.17,NA,NA,NA,0
33,34,corrosion,34,"[{""op"": ""set_flow"", ""rates"": {""NaCl"": 0.5}, ""hold_time"": 10}, {""op"": ""cv"", ""initial_potential"": 0.0, ""vertex_potential_1"": -1.0, ""vertex_potential_2"": 1.2, ""final_potential"": 0.0, ""scan_rate"": 0.075, ""cycles"": 2, ""current_range"": ""2MA""}]",18.08,13.56,0.03771889114379883,0.05200178909301758,0.016827062606811525,False,2020-03-12 10:08:18.332010,2020-03-12 10:10:48.858411,[],"[""set_flow"", ""cv""]","""[{\""initial_potential\"": 0.0, \""versus_initial\"": \""VS REF\"", \""vertex_potential_1\"": -1.0, \""versus_vertex_1\"": \""VS REF\"", \""vertex_hold_1\"": 0, \""acquire_data_during_vertex_hold_1\"": \""NO\"", \""vertex_potential_2\"": 1.2, \""versus_vertex_2\"": \""VS REF\"", \""vertex_hold_2\"": 0, \""acquire_data_during_vertex_hold_2\"": \""NO\"", \""scan_rate\"": 0.075, \""cycles\"": 2, \""limit_1_type\"": \""NONE\"", \""limit_1_direction\"": \""<\"", \""limit_1_value\"": 0, \""limit_2_type\"": \""NONE\"", \""limit_2_direction\"": \""<\"", \""limit_2_value\"": 0, \""current_range\"": \""2MA\"", \""electrometer\"": \""AUTO\"", \""e_filter\"": \""1HZ\"", \""i_filter\"": \""1HZ\"", \""leave_cell_on\"": \""NO\"", \""cell_to_use\"": \""EXTERNAL\"", \""enable_ir_compensation\"": \""DISABLED\"", \""user_defined_the_amount_of_ir_comp\"": 1, \""use_previously_determined_ir_comp\"": \""YES\"", \""bandwidth\"": \""AUTO\"", \""final_potential\"": 0.0, \""versus_final\"": \""VS REF\"", \""low_current_interface_bandwidth\"": \""AUTO\""}]""","{""0"": 0.0, ""1"": 0.0, ""2"": 0.0, ""3"": 0.5, ""4"": 0.0}",asdc_data_034.csv,-.12,NA,NA,NA,0
34,35,corrosion,35,"[{""op"": ""set_flow"", ""rates"": {""NaCl"": 0.5}, ""hold_time"": 10}, {""op"": ""cv"", ""initial_potential"": 0.0, ""vertex_potential_1"": -1.0, ""vertex_potential_2"": 1.2, ""final_potential"": 0.0, ""scan_rate"": 0.075, ""cycles"": 2, ""current_range"": ""2MA""}]",9.04,-13.56,0.06483859252929687,0.06104153823852539,0.016827312469482422,False,2020-03-12 10:12:27.278812,2020-03-12 10:14:57.852013,[],"[""set_flow"", ""cv""]","""[{\""initial_potential\"": 0.0, \""versus_initial\"": \""VS REF\"", \""vertex_potential_1\"": -1.0, \""versus_vertex_1\"": \""VS REF\"", \""vertex_hold_1\"": 0, \""acquire_data_during_vertex_hold_1\"": \""NO\"", \""vertex_potential_2\"": 1.2, \""versus_vertex_2\"": \""VS REF\"", \""vertex_hold_2\"": 0, \""acquire_data_during_vertex_hold_2\"": \""NO\"", \""scan_rate\"": 0.075, \""cycles\"": 2, \""limit_1_type\"": \""NONE\"", \""limit_1_direction\"": \""<\"", \""limit_1_value\"": 0, \""limit_2_type\"": \""NONE\"", \""limit_2_direction\"": \""<\"", \""limit_2_value\"": 0, \""current_range\"": \""2MA\"", \""electrometer\"": \""AUTO\"", \""e_filter\"": \""1HZ\"", \""i_filter\"": \""1HZ\"", \""leave_cell_on\"": \""NO\"", \""cell_to_use\"": \""EXTERNAL\"", \""enable_ir_compensation\"": \""DISABLED\"", \""user_defined_the_amount_of_ir_comp\"": 1, \""use_previously_determined_ir_comp\"": \""YES\"", \""bandwidth\"": \""AUTO\"", \""final_potential\"": 0.0, \""versus_final\"": \""VS REF\"", \""low_current_interface_bandwidth\"": \""AUTO\""}]""","{""0"": 0.0, ""1"": 0.0, ""2"": 0.0, ""3"": 0.5, ""4"": 0.0}",asdc_data_035.csv,-.58,-5.85,-.39,0.1,1
35,36,corrosion,36,"[{""op"": ""set_flow"", ""rates"": {""NaCl"": 0.5}, ""hold_time"": 10}, {""op"": ""cv"", ""initial_potential"": 0.0, ""vertex_potential_1"": -1.0, ""vertex_potential_2"": 1.2, ""final_potential"": 0.0, ""scan_rate"": 0.075, ""cycles"": 2, ""current_range"": ""2MA""}]",9.04,13.56,0.03771889114379883,0.061041889190673826,0.016827312469482422,False,2020-03-12 10:16:35.930213,2020-03-12 10:19:05.441614,[],"[""set_flow"", ""cv""]","""[{\""initial_potential\"": 0.0, \""versus_initial\"": \""VS REF\"", \""vertex_potential_1\"": -1.0, \""versus_vertex_1\"": \""VS REF\"", \""vertex_hold_1\"": 0, \""acquire_data_during_vertex_hold_1\"": \""NO\"", \""vertex_potential_2\"": 1.2, \""versus_vertex_2\"": \""VS REF\"", \""vertex_hold_2\"": 0, \""acquire_data_during_vertex_hold_2\"": \""NO\"", \""scan_rate\"": 0.075, \""cycles\"": 2, \""limit_1_type\"": \""NONE\"", \""limit_1_direction\"": \""<\"", \""limit_1_value\"": 0, \""limit_2_type\"": \""NONE\"", \""limit_2_direction\"": \""<\"", \""limit_2_value\"": 0, \""current_range\"": \""2MA\"", \""electrometer\"": \""AUTO\"", \""e_filter\"": \""1HZ\"", \""i_filter\"": \""1HZ\"", \""leave_cell_on\"": \""NO\"", \""cell_to_use\"": \""EXTERNAL\"", \""enable_ir_compensation\"": \""DISABLED\"", \""user_defined_the_amount_of_ir_comp\"": 1, \""use_previously_determined_ir_comp\"": \""YES\"", \""bandwidth\"": \""AUTO\"", \""final_potential\"": 0.0, \""versus_final\"": \""VS REF\"", \""low_current_interface_bandwidth\"": \""AUTO\""}]""","{""0"": 0.0, ""1"": 0.0, ""2"": 0.0, ""3"": 0.5, ""4"": 0.0}",asdc_data_036.csv,-.18,NA,NA,NA,0
36,37,corrosion,37,"[{""op"": ""set_flow"", ""rates"": {""NaCl"": 0.5}, ""hold_time"": 10}, {""op"": ""cv"", ""initial_potential"": 0.0, ""vertex_potential_1"": -1.0, ""vertex_potential_2"": 1.2, ""final_potential"": 0.0, ""scan_rate"": 0.075, ""cycles"": 2, ""current_range"": ""2MA""}]",-9.04,-31.64,0.08291873931884766,0.0791214370727539,0.016827411651611328,False,2020-03-12 10:20:47.405215,2020-03-12 10:23:18.011416,[],"[""set_flow"", ""cv""]","""[{\""initial_potential\"": 0.0, \""versus_initial\"": \""VS REF\"", \""vertex_potential_1\"": -1.0, \""versus_vertex_1\"": \""VS REF\"", \""vertex_hold_1\"": 0, \""acquire_data_during_vertex_hold_1\"": \""NO\"", \""vertex_potential_2\"": 1.2, \""versus_vertex_2\"": \""VS REF\"", \""vertex_hold_2\"": 0, \""acquire_data_during_vertex_hold_2\"": \""NO\"", \""scan_rate\"": 0.075, \""cycles\"": 2, \""limit_1_type\"": \""NONE\"", \""limit_1_direction\"": \""<\"", \""limit_1_value\"": 0, \""limit_2_type\"": \""NONE\"", \""limit_2_direction\"": \""<\"", \""limit_2_value\"": 0, \""current_range\"": \""2MA\"", \""electrometer\"": \""AUTO\"", \""e_filter\"": \""1HZ\"", \""i_filter\"": \""1HZ\"", \""leave_cell_on\"": \""NO\"", \""cell_to_use\"": \""EXTERNAL\"", \""enable_ir_compensation\"": \""DISABLED\"", \""user_defined_the_amount_of_ir_comp\"": 1, \""use_previously_determined_ir_comp\"": \""YES\"", \""bandwidth\"": \""AUTO\"", \""final_potential\"": 0.0, \""versus_final\"": \""VS REF\"", \""low_current_interface_bandwidth\"": \""AUTO\""}]""","{""0"": 0.0, ""1"": 0.0, ""2"": 0.0, ""3"": 0.5, ""4"": 0.0}",asdc_data_037.csv,-.66,-5.15,-.44,.1,1
37,38,corrosion,38,"[{""op"": ""set_flow"", ""rates"": {""NaCl"": 0.5}, ""hold_time"": 10}, {""op"": ""cv"", ""initial_potential"": 0.0, ""vertex_potential_1"": -1.0, ""vertex_potential_2"": 1.2, ""final_potential"": 0.0, ""scan_rate"": 0.075, ""cycles"": 2, ""current_range"": ""2MA""}]",-18.08,-4.52,0.05579894256591797,0.0881619873046875,0.016827611923217772,False,2020-03-12 10:24:56.339217,2020-03-12 10:27:26.943618,[],"[""set_flow"", ""cv""]","""[{\""initial_potential\"": 0.0, \""versus_initial\"": \""VS REF\"", \""vertex_potential_1\"": -1.0, \""versus_vertex_1\"": \""VS REF\"", \""vertex_hold_1\"": 0, \""acquire_data_during_vertex_hold_1\"": \""NO\"", \""vertex_potential_2\"": 1.2, \""versus_vertex_2\"": \""VS REF\"", \""vertex_hold_2\"": 0, \""acquire_data_during_vertex_hold_2\"": \""NO\"", \""scan_rate\"": 0.075, \""cycles\"": 2, \""limit_1_type\"": \""NONE\"", \""limit_1_direction\"": \""<\"", \""limit_1_value\"": 0, \""limit_2_type\"": \""NONE\"", \""limit_2_direction\"": \""<\"", \""limit_2_value\"": 0, \""current_range\"": \""2MA\"", \""electrometer\"": \""AUTO\"", \""e_filter\"": \""1HZ\"", \""i_filter\"": \""1HZ\"", \""leave_cell_on\"": \""NO\"", \""cell_to_use\"": \""EXTERNAL\"", \""enable_ir_compensation\"": \""DISABLED\"", \""user_defined_the_amount_of_ir_comp\"": 1, \""use_previously_determined_ir_comp\"": \""YES\"", \""bandwidth\"": \""AUTO\"", \""final_potential\"": 0.0, \""versus_final\"": \""VS REF\"", \""low_current_interface_bandwidth\"": \""AUTO\""}]""","{""0"": 0.0, ""1"": 0.0, ""2"": 0.0, ""3"": 0.5, ""4"": 0.0}",asdc_data_038.csv,-.81,-4.98,-.61,.1,1
38,39,corrosion,39,"[{""op"": ""set_flow"", ""rates"": {""NaCl"": 0.5}, ""hold_time"": 10}, {""op"": ""cv"", ""initial_potential"": 0.0, ""vertex_potential_1"": -1.0, ""vertex_potential_2"": 1.2, ""final_potential"": 0.0, ""scan_rate"": 0.075, ""cycles"": 2, ""current_range"": ""2MA""}]",-4.52,-27.12,0.07839859008789063,0.07460173797607422,0.016827762603759764,False,2020-03-12 10:29:04.226218,2020-03-12 10:31:34.782819,[],"[""set_flow"", ""cv""]","""[{\""initial_potential\"": 0.0, \""versus_initial\"": \""VS REF\"", \""vertex_potential_1\"": -1.0, \""versus_vertex_1\"": \""VS REF\"", \""vertex_hold_1\"": 0, \""acquire_data_during_vertex_hold_1\"": \""NO\"", \""vertex_potential_2\"": 1.2, \""versus_vertex_2\"": \""VS REF\"", \""vertex_hold_2\"": 0, \""acquire_data_during_vertex_hold_2\"": \""NO\"", \""scan_rate\"": 0.075, \""cycles\"": 2, \""limit_1_type\"": \""NONE\"", \""limit_1_direction\"": \""<\"", \""limit_1_value\"": 0, \""limit_2_type\"": \""NONE\"", \""limit_2_direction\"": \""<\"", \""limit_2_value\"": 0, \""current_range\"": \""2MA\"", \""electrometer\"": \""AUTO\"", \""e_filter\"": \""1HZ\"", \""i_filter\"": \""1HZ\"", \""leave_cell_on\"": \""NO\"", \""cell_to_use\"": \""EXTERNAL\"", \""enable_ir_compensation\"": \""DISABLED\"", \""user_defined_the_amount_of_ir_comp\"": 1, \""use_previously_determined_ir_comp\"": \""YES\"", \""bandwidth\"": \""AUTO\"", \""final_potential\"": 0.0, \""versus_final\"": \""VS REF\"", \""low_current_interface_bandwidth\"": \""AUTO\""}]""","{""0"": 0.0, ""1"": 0.0, ""2"": 0.0, ""3"": 0.5, ""4"": 0.0}",asdc_data_039.csv,-.73,-5.13,-.48,.15,1
39,40,corrosion,40,"[{""op"": ""set_flow"", ""rates"": {""NaCl"": 0.5}, ""hold_time"": 10}, {""op"": ""cv"", ""initial_potential"": 0.0, ""vertex_potential_1"": -1.0, ""vertex_potential_2"": 1.2, ""final_potential"": 0.0, ""scan_rate"": 0.075, ""cycles"": 2, ""current_range"": ""2MA""}]",0.0,22.6,0.028678794860839844,0.07008198547363281,0.016827911376953126,False,2020-03-12 10:33:17.764820,2020-03-12 10:35:48.354621,[],"[""set_flow"", ""cv""]","""[{\""initial_potential\"": 0.0, \""versus_initial\"": \""VS REF\"", \""vertex_potential_1\"": -1.0, \""versus_vertex_1\"": \""VS REF\"", \""vertex_hold_1\"": 0, \""acquire_data_during_vertex_hold_1\"": \""NO\"", \""vertex_potential_2\"": 1.2, \""versus_vertex_2\"": \""VS REF\"", \""vertex_hold_2\"": 0, \""acquire_data_during_vertex_hold_2\"": \""NO\"", \""scan_rate\"": 0.075, \""cycles\"": 2, \""limit_1_type\"": \""NONE\"", \""limit_1_direction\"": \""<\"", \""limit_1_value\"": 0, \""limit_2_type\"": \""NONE\"", \""limit_2_direction\"": \""<\"", \""limit_2_value\"": 0, \""current_range\"": \""2MA\"", \""electrometer\"": \""AUTO\"", \""e_filter\"": \""1HZ\"", \""i_filter\"": \""1HZ\"", \""leave_cell_on\"": \""NO\"", \""cell_to_use\"": \""EXTERNAL\"", \""enable_ir_compensation\"": \""DISABLED\"", \""user_defined_the_amount_of_ir_comp\"": 1, \""use_previously_determined_ir_comp\"": \""YES\"", \""bandwidth\"": \""AUTO\"", \""final_potential\"": 0.0, \""versus_final\"": \""VS REF\"", \""low_current_interface_bandwidth\"": \""AUTO\""}]""","{""0"": 0.0, ""1"": 0.0, ""2"": 0.0, ""3"": 0.5, ""4"": 0.0}",asdc_data_040.csv,-.78,-5.46,-.61,.1,1
40,41,corrosion,41,"[{""op"": ""set_flow"", ""rates"": {""NaCl"": 0.5}, ""hold_time"": 10}, {""op"": ""cv"", ""initial_potential"": 0.0, ""vertex_potential_1"": -1.0, ""vertex_potential_2"": 1.2, ""final_potential"": 0.0, ""scan_rate"": 0.075, ""cycles"": 2, ""current_range"": ""2MA""}]",31.64,9.04,0.042238491058349606,0.038441642761230466,0.016828012466430665,False,2020-03-12 10:37:27.556021,2020-03-12 10:39:58.144822,[],"[""set_flow"", ""cv""]","""[{\""initial_potential\"": 0.0, \""versus_initial\"": \""VS REF\"", \""vertex_potential_1\"": -1.0, \""versus_vertex_1\"": \""VS REF\"", \""vertex_hold_1\"": 0, \""acquire_data_during_vertex_hold_1\"": \""NO\"", \""vertex_potential_2\"": 1.2, \""versus_vertex_2\"": \""VS REF\"", \""vertex_hold_2\"": 0, \""acquire_data_during_vertex_hold_2\"": \""NO\"", \""scan_rate\"": 0.075, \""cycles\"": 2, \""limit_1_type\"": \""NONE\"", \""limit_1_direction\"": \""<\"", \""limit_1_value\"": 0, \""limit_2_type\"": \""NONE\"", \""limit_2_direction\"": \""<\"", \""limit_2_value\"": 0, \""current_range\"": \""2MA\"", \""electrometer\"": \""AUTO\"", \""e_filter\"": \""1HZ\"", \""i_filter\"": \""1HZ\"", \""leave_cell_on\"": \""NO\"", \""cell_to_use\"": \""EXTERNAL\"", \""enable_ir_compensation\"": \""DISABLED\"", \""user_defined_the_amount_of_ir_comp\"": 1, \""use_previously_determined_ir_comp\"": \""YES\"", \""bandwidth\"": \""AUTO\"", \""final_potential\"": 0.0, \""versus_final\"": \""VS REF\"", \""low_current_interface_bandwidth\"": \""AUTO\""}]""","{""0"": 0.0, ""1"": 0.0, ""2"": 0.0, ""3"": 0.5, ""4"": 0.0}",asdc_data_041.csv,-.43,NA,-.19,NA,0
41,42,corrosion,42,"[{""op"": ""set_flow"", ""rates"": {""NaCl"": 0.5}, ""hold_time"": 10}, {""op"": ""cv"", ""initial_potential"": 0.0, ""vertex_potential_1"": -1.0, ""vertex_potential_2"": 1.2, ""final_potential"": 0.0, ""scan_rate"": 0.075, ""cycles"": 2, ""current_range"": ""2MA""}]",-22.6,9.04,0.04223904418945312,0.09268158721923828,0.016828161239624023,False,2020-03-12 10:41:41.807823,2020-03-12 10:44:12.395624,[],"[""set_flow"", ""cv""]","""[{\""initial_potential\"": 0.0, \""versus_initial\"": \""VS REF\"", \""vertex_potential_1\"": -1.0, \""versus_vertex_1\"": \""VS REF\"", \""vertex_hold_1\"": 0, \""acquire_data_during_vertex_hold_1\"": \""NO\"", \""vertex_potential_2\"": 1.2, \""versus_vertex_2\"": \""VS REF\"", \""vertex_hold_2\"": 0, \""acquire_data_during_vertex_hold_2\"": \""NO\"", \""scan_rate\"": 0.075, \""cycles\"": 2, \""limit_1_type\"": \""NONE\"", \""limit_1_direction\"": \""<\"", \""limit_1_value\"": 0, \""limit_2_type\"": \""NONE\"", \""limit_2_direction\"": \""<\"", \""limit_2_value\"": 0, \""current_range\"": \""2MA\"", \""electrometer\"": \""AUTO\"", \""e_filter\"": \""1HZ\"", \""i_filter\"": \""1HZ\"", \""leave_cell_on\"": \""NO\"", \""cell_to_use\"": \""EXTERNAL\"", \""enable_ir_compensation\"": \""DISABLED\"", \""user_defined_the_amount_of_ir_comp\"": 1, \""use_previously_determined_ir_comp\"": \""YES\"", \""bandwidth\"": \""AUTO\"", \""final_potential\"": 0.0, \""versus_final\"": \""VS REF\"", \""low_current_interface_bandwidth\"": \""AUTO\""}]""","{""0"": 0.0, ""1"": 0.0, ""2"": 0.0, ""3"": 0.5, ""4"": 0.0}",asdc_data_042.csv,-.86,-4.84,-.66,.19,2
42,43,corrosion,43,"[{""op"": ""set_flow"", ""rates"": {""NaCl"": 0.5}, ""hold_time"": 10}, {""op"": ""cv"", ""initial_potential"": 0.0, ""vertex_potential_1"": -1.0, ""vertex_potential_2"": 1.2, ""final_potential"": 0.0, ""scan_rate"": 0.075, ""cycles"": 2, ""current_range"": ""2MA""}]",9.04,31.64,0.019638545989990236,0.06104183959960938,0.016828262329101562,False,2020-03-12 10:45:51.738425,2020-03-12 10:48:21.249826,[],"[""set_flow"", ""cv""]","""[{\""initial_potential\"": 0.0, \""versus_initial\"": \""VS REF\"", \""vertex_potential_1\"": -1.0, \""versus_vertex_1\"": \""VS REF\"", \""vertex_hold_1\"": 0, \""acquire_data_during_vertex_hold_1\"": \""NO\"", \""vertex_potential_2\"": 1.2, \""versus_vertex_2\"": \""VS REF\"", \""vertex_hold_2\"": 0, \""acquire_data_during_vertex_hold_2\"": \""NO\"", \""scan_rate\"": 0.075, \""cycles\"": 2, \""limit_1_type\"": \""NONE\"", \""limit_1_direction\"": \""<\"", \""limit_1_value\"": 0, \""limit_2_type\"": \""NONE\"", \""limit_2_direction\"": \""<\"", \""limit_2_value\"": 0, \""current_range\"": \""2MA\"", \""electrometer\"": \""AUTO\"", \""e_filter\"": \""1HZ\"", \""i_filter\"": \""1HZ\"", \""leave_cell_on\"": \""NO\"", \""cell_to_use\"": \""EXTERNAL\"", \""enable_ir_compensation\"": \""DISABLED\"", \""user_defined_the_amount_of_ir_comp\"": 1, \""use_previously_determined_ir_comp\"": \""YES\"", \""bandwidth\"": \""AUTO\"", \""final_potential\"": 0.0, \""versus_final\"": \""VS REF\"", \""low_current_interface_bandwidth\"": \""AUTO\""}]""","{""0"": 0.0, ""1"": 0.0, ""2"": 0.0, ""3"": 0.5, ""4"": 0.0}",asdc_data_043.csv,-.77,NA,-.53,NA,1
43,44,corrosion,44,"[{""op"": ""set_flow"", ""rates"": {""NaCl"": 0.5}, ""hold_time"": 10}, {""op"": ""cv"", ""initial_potential"": 0.0, ""vertex_potential_1"": -1.0, ""vertex_potential_2"": 1.2, ""final_potential"": 0.0, ""scan_rate"": 0.075, ""cycles"": 2, ""current_range"": ""2MA""}]",-22.6,-18.08,0.06935854339599609,0.09268153381347656,0.01682841110229492,False,2020-03-12 10:50:04.195226,2020-03-12 10:52:34.707027,[],"[""set_flow"", ""cv""]","""[{\""initial_potential\"": 0.0, \""versus_initial\"": \""VS REF\"", \""vertex_potential_1\"": -1.0, \""versus_vertex_1\"": \""VS REF\"", \""vertex_hold_1\"": 0, \""acquire_data_during_vertex_hold_1\"": \""NO\"", \""vertex_potential_2\"": 1.2, \""versus_vertex_2\"": \""VS REF\"", \""vertex_hold_2\"": 0, \""acquire_data_during_vertex_hold_2\"": \""NO\"", \""scan_rate\"": 0.075, \""cycles\"": 2, \""limit_1_type\"": \""NONE\"", \""limit_1_direction\"": \""<\"", \""limit_1_value\"": 0, \""limit_2_type\"": \""NONE\"", \""limit_2_direction\"": \""<\"", \""limit_2_value\"": 0, \""current_range\"": \""2MA\"", \""electrometer\"": \""AUTO\"", \""e_filter\"": \""1HZ\"", \""i_filter\"": \""1HZ\"", \""leave_cell_on\"": \""NO\"", \""cell_to_use\"": \""EXTERNAL\"", \""enable_ir_compensation\"": \""DISABLED\"", \""user_defined_the_amount_of_ir_comp\"": 1, \""use_previously_determined_ir_comp\"": \""YES\"", \""bandwidth\"": \""AUTO\"", \""final_potential\"": 0.0, \""versus_final\"": \""VS REF\"", \""low_current_interface_bandwidth\"": \""AUTO\""}]""","{""0"": 0.0, ""1"": 0.0, ""2"": 0.0, ""3"": 0.5, ""4"": 0.0}",asdc_data_044.csv,-.84,-4.71,-.60,.2,2
44,45,corrosion,45,"[{""op"": ""set_flow"", ""rates"": {""NaCl"": 0.5}, ""hold_time"": 10}, {""op"": ""cv"", ""initial_potential"": 0.0, ""vertex_potential_1"": -1.0, ""vertex_potential_2"": 1.2, ""final_potential"": 0.0, ""scan_rate"": 0.075, ""cycles"": 2, ""current_range"": ""2MA""}]",-27.12,-4.52,0.05579909133911133,0.09720168304443359,0.01682866096496582,False,2020-03-12 10:54:10.257028,2020-03-12 10:56:40.800029,[],"[""set_flow"", ""cv""]","""[{\""initial_potential\"": 0.0, \""versus_initial\"": \""VS REF\"", \""vertex_potential_1\"": -1.0, \""versus_vertex_1\"": \""VS REF\"", \""vertex_hold_1\"": 0, \""acquire_data_during_vertex_hold_1\"": \""NO\"", \""vertex_potential_2\"": 1.2, \""versus_vertex_2\"": \""VS REF\"", \""vertex_hold_2\"": 0, \""acquire_data_during_vertex_hold_2\"": \""NO\"", \""scan_rate\"": 0.075, \""cycles\"": 2, \""limit_1_type\"": \""NONE\"", \""limit_1_direction\"": \""<\"", \""limit_1_value\"": 0, \""limit_2_type\"": \""NONE\"", \""limit_2_direction\"": \""<\"", \""limit_2_value\"": 0, \""current_range\"": \""2MA\"", \""electrometer\"": \""AUTO\"", \""e_filter\"": \""1HZ\"", \""i_filter\"": \""1HZ\"", \""leave_cell_on\"": \""NO\"", \""cell_to_use\"": \""EXTERNAL\"", \""enable_ir_compensation\"": \""DISABLED\"", \""user_defined_the_amount_of_ir_comp\"": 1, \""use_previously_determined_ir_comp\"": \""YES\"", \""bandwidth\"": \""AUTO\"", \""final_potential\"": 0.0, \""versus_final\"": \""VS REF\"", \""low_current_interface_bandwidth\"": \""AUTO\""}]""","{""0"": 0.0, ""1"": 0.0, ""2"": 0.0, ""3"": 0.5, ""4"": 0.0}",asdc_data_045.csv,-.86,-4.72,-.61,.22,2
45,46,corrosion,46,"[{""op"": ""set_flow"", ""rates"": {""NaCl"": 0.5}, ""hold_time"": 10}, {""op"": ""cv"", ""initial_potential"": 0.0, ""vertex_potential_1"": -1.0, ""vertex_potential_2"": 1.2, ""final_potential"": 0.0, ""scan_rate"": 0.075, ""cycles"": 2, ""current_range"": ""2MA""}]",-22.6,18.08,0.03319894409179688,0.09268178558349609,0.01682891082763672,False,2020-03-12 10:58:18.269829,2020-03-12 11:00:48.809830,[],"[""set_flow"", ""cv""]","""[{\""initial_potential\"": 0.0, \""versus_initial\"": \""VS REF\"", \""vertex_potential_1\"": -1.0, \""versus_vertex_1\"": \""VS REF\"", \""vertex_hold_1\"": 0, \""acquire_data_during_vertex_hold_1\"": \""NO\"", \""vertex_potential_2\"": 1.2, \""versus_vertex_2\"": \""VS REF\"", \""vertex_hold_2\"": 0, \""acquire_data_during_vertex_hold_2\"": \""NO\"", \""scan_rate\"": 0.075, \""cycles\"": 2, \""limit_1_type\"": \""NONE\"", \""limit_1_direction\"": \""<\"", \""limit_1_value\"": 0, \""limit_2_type\"": \""NONE\"", \""limit_2_direction\"": \""<\"", \""limit_2_value\"": 0, \""current_range\"": \""2MA\"", \""electrometer\"": \""AUTO\"", \""e_filter\"": \""1HZ\"", \""i_filter\"": \""1HZ\"", \""leave_cell_on\"": \""NO\"", \""cell_to_use\"": \""EXTERNAL\"", \""enable_ir_compensation\"": \""DISABLED\"", \""user_defined_the_amount_of_ir_comp\"": 1, \""use_previously_determined_ir_comp\"": \""YES\"", \""bandwidth\"": \""AUTO\"", \""final_potential\"": 0.0, \""versus_final\"": \""VS REF\"", \""low_current_interface_bandwidth\"": \""AUTO\""}]""","{""0"": 0.0, ""1"": 0.0, ""2"": 0.0, ""3"": 0.5, ""4"": 0.0}",asdc_data_046.csv,-.86,-4.93,-.59,.1,2
46,47,corrosion,47,"[{""op"": ""set_flow"", ""rates"": {""NaCl"": 0.5}, ""hold_time"": 10}, {""op"": ""cv"", ""initial_potential"": 0.0, ""vertex_potential_1"": -1.0, ""vertex_potential_2"": 1.2, ""final_potential"": 0.0, ""scan_rate"": 0.075, ""cycles"": 2, ""current_range"": ""2MA""}]",0.0,31.64,0.019638647079467775,0.070081787109375,0.01682906150817871,False,2020-03-12 11:02:26.250431,2020-03-12 11:04:55.761832,[],"[""set_flow"", ""cv""]","""[{\""initial_potential\"": 0.0, \""versus_initial\"": \""VS REF\"", \""vertex_potential_1\"": -1.0, \""versus_vertex_1\"": \""VS REF\"", \""vertex_hold_1\"": 0, \""acquire_data_during_vertex_hold_1\"": \""NO\"", \""vertex_potential_2\"": 1.2, \""versus_vertex_2\"": \""VS REF\"", \""vertex_hold_2\"": 0, \""acquire_data_during_vertex_hold_2\"": \""NO\"", \""scan_rate\"": 0.075, \""cycles\"": 2, \""limit_1_type\"": \""NONE\"", \""limit_1_direction\"": \""<\"", \""limit_1_value\"": 0, \""limit_2_type\"": \""NONE\"", \""limit_2_direction\"": \""<\"", \""limit_2_value\"": 0, \""current_range\"": \""2MA\"", \""electrometer\"": \""AUTO\"", \""e_filter\"": \""1HZ\"", \""i_filter\"": \""1HZ\"", \""leave_cell_on\"": \""NO\"", \""cell_to_use\"": \""EXTERNAL\"", \""enable_ir_compensation\"": \""DISABLED\"", \""user_defined_the_amount_of_ir_comp\"": 1, \""use_previously_determined_ir_comp\"": \""YES\"", \""bandwidth\"": \""AUTO\"", \""final_potential\"": 0.0, \""versus_final\"": \""VS REF\"", \""low_current_interface_bandwidth\"": \""AUTO\""}]""","{""0"": 0.0, ""1"": 0.0, ""2"": 0.0, ""3"": 0.5, ""4"": 0.0}",asdc_data_047.csv,-.83,-5.23,-.52,.23,1
47,48,corrosion,48,"[{""op"": ""set_flow"", ""rates"": {""NaCl"": 0.5}, ""hold_time"": 10}, {""op"": ""cv"", ""initial_potential"": 0.0, ""vertex_potential_1"": -1.0, ""vertex_potential_2"": 1.2, ""final_potential"": 0.0, ""scan_rate"": 0.075, ""cycles"": 2, ""current_range"": ""2MA""}]",27.12,13.56,0.03771844482421875,0.04296174240112305,0.01682916259765625,False,2020-03-12 11:06:34.260233,2020-03-12 11:09:04.803234,[],"[""set_flow"", ""cv""]","""[{\""initial_potential\"": 0.0, \""versus_initial\"": \""VS REF\"", \""vertex_potential_1\"": -1.0, \""versus_vertex_1\"": \""VS REF\"", \""vertex_hold_1\"": 0, \""acquire_data_during_vertex_hold_1\"": \""NO\"", \""vertex_potential_2\"": 1.2, \""versus_vertex_2\"": \""VS REF\"", \""vertex_hold_2\"": 0, \""acquire_data_during_vertex_hold_2\"": \""NO\"", \""scan_rate\"": 0.075, \""cycles\"": 2, \""limit_1_type\"": \""NONE\"", \""limit_1_direction\"": \""<\"", \""limit_1_value\"": 0, \""limit_2_type\"": \""NONE\"", \""limit_2_direction\"": \""<\"", \""limit_2_value\"": 0, \""current_range\"": \""2MA\"", \""electrometer\"": \""AUTO\"", \""e_filter\"": \""1HZ\"", \""i_filter\"": \""1HZ\"", \""leave_cell_on\"": \""NO\"", \""cell_to_use\"": \""EXTERNAL\"", \""enable_ir_compensation\"": \""DISABLED\"", \""user_defined_the_amount_of_ir_comp\"": 1, \""use_previously_determined_ir_comp\"": \""YES\"", \""bandwidth\"": \""AUTO\"", \""final_potential\"": 0.0, \""versus_final\"": \""VS REF\"", \""low_current_interface_bandwidth\"": \""AUTO\""}]""","{""0"": 0.0, ""1"": 0.0, ""2"": 0.0, ""3"": 0.5, ""4"": 0.0}",asdc_data_048.csv,-.75,NA,-.51,NA,0
48,49,corrosion,49,"[{""op"": ""set_flow"", ""rates"": {""NaCl"": 0.5}, ""hold_time"": 10}, {""op"": ""cv"", ""initial_potential"": 0.0, ""vertex_potential_1"": -1.0, ""vertex_potential_2"": 1.2, ""final_potential"": 0.0, ""scan_rate"": 0.075, ""cycles"": 2, ""current_range"": ""2MA""}]",-18.08,22.6,0.028679143905639647,0.08816153717041016,0.016829261779785155,False,2020-03-12 11:10:47.826634,2020-03-12 11:13:18.366635,[],"[""set_flow"", ""cv""]","""[{\""initial_potential\"": 0.0, \""versus_initial\"": \""VS REF\"", \""vertex_potential_1\"": -1.0, \""versus_vertex_1\"": \""VS REF\"", \""vertex_hold_1\"": 0, \""acquire_data_during_vertex_hold_1\"": \""NO\"", \""vertex_potential_2\"": 1.2, \""versus_vertex_2\"": \""VS REF\"", \""vertex_hold_2\"": 0, \""acquire_data_during_vertex_hold_2\"": \""NO\"", \""scan_rate\"": 0.075, \""cycles\"": 2, \""limit_1_type\"": \""NONE\"", \""limit_1_direction\"": \""<\"", \""limit_1_value\"": 0, \""limit_2_type\"": \""NONE\"", \""limit_2_direction\"": \""<\"", \""limit_2_value\"": 0, \""current_range\"": \""2MA\"", \""electrometer\"": \""AUTO\"", \""e_filter\"": \""1HZ\"", \""i_filter\"": \""1HZ\"", \""leave_cell_on\"": \""NO\"", \""cell_to_use\"": \""EXTERNAL\"", \""enable_ir_compensation\"": \""DISABLED\"", \""user_defined_the_amount_of_ir_comp\"": 1, \""use_previously_determined_ir_comp\"": \""YES\"", \""bandwidth\"": \""AUTO\"", \""final_potential\"": 0.0, \""versus_final\"": \""VS REF\"", \""low_current_interface_bandwidth\"": \""AUTO\""}]""","{""0"": 0.0, ""1"": 0.0, ""2"": 0.0, ""3"": 0.5, ""4"": 0.0}",asdc_data_049.csv,-.86,-4.98,-.62,0,2
49,50,corrosion,50,"[{""op"": ""set_flow"", ""rates"": {""NaCl"": 0.5}, ""hold_time"": 10}, {""op"": ""cv"", ""initial_potential"": 0.0, ""vertex_potential_1"": -1.0, ""vertex_potential_2"": 1.2, ""final_potential"": 0.0, ""scan_rate"": 0.075, ""cycles"": 2, ""current_range"": ""2MA""}]",0.0,-22.6,0.07387848663330078,0.070081787109375,0.017277111053466798,False,2020-03-12 11:29:19.615841,2020-03-12 11:31:50.202642,[],"[""set_flow"", ""cv""]","""[{\""initial_potential\"": 0.0, \""versus_initial\"": \""VS REF\"", \""vertex_potential_1\"": -1.0, \""versus_vertex_1\"": \""VS REF\"", \""vertex_hold_1\"": 0, \""acquire_data_during_vertex_hold_1\"": \""NO\"", \""vertex_potential_2\"": 1.2, \""versus_vertex_2\"": \""VS REF\"", \""vertex_hold_2\"": 0, \""acquire_data_during_vertex_hold_2\"": \""NO\"", \""scan_rate\"": 0.075, \""cycles\"": 2, \""limit_1_type\"": \""NONE\"", \""limit_1_direction\"": \""<\"", \""limit_1_value\"": 0, \""limit_2_type\"": \""NONE\"", \""limit_2_direction\"": \""<\"", \""limit_2_value\"": 0, \""current_range\"": \""2MA\"", \""electrometer\"": \""AUTO\"", \""e_filter\"": \""1HZ\"", \""i_filter\"": \""1HZ\"", \""leave_cell_on\"": \""NO\"", \""cell_to_use\"": \""EXTERNAL\"", \""enable_ir_compensation\"": \""DISABLED\"", \""user_defined_the_amount_of_ir_comp\"": 1, \""use_previously_determined_ir_comp\"": \""YES\"", \""bandwidth\"": \""AUTO\"", \""final_potential\"": 0.0, \""versus_final\"": \""VS REF\"", \""low_current_interface_bandwidth\"": \""AUTO\""}]""","{""0"": 0.0, ""1"": 0.0, ""2"": 0.0, ""3"": 0.5, ""4"": 0.0}",asdc_data_050.csv,-.7,-4.47,-.32,.22,3
50,51,corrosion,51,"[{""op"": ""set_flow"", ""rates"": {""NaCl"": 0.5}, ""hold_time"": 10}, {""op"": ""cv"", ""initial_potential"": 0.0, ""vertex_potential_1"": -1.0, ""vertex_potential_2"": 1.2, ""final_potential"": 0.0, ""scan_rate"": 0.075, ""cycles"": 2, ""current_range"": ""2MA""}]",4.52,27.12,0.024158645629882812,0.0655619354248047,0.01727701187133789,False,2020-03-12 11:33:32.899443,2020-03-12 11:36:02.411844,[],"[""set_flow"", ""cv""]","""[{\""initial_potential\"": 0.0, \""versus_initial\"": \""VS REF\"", \""vertex_potential_1\"": -1.0, \""versus_vertex_1\"": \""VS REF\"", \""vertex_hold_1\"": 0, \""acquire_data_during_vertex_hold_1\"": \""NO\"", \""vertex_potential_2\"": 1.2, \""versus_vertex_2\"": \""VS REF\"", \""vertex_hold_2\"": 0, \""acquire_data_during_vertex_hold_2\"": \""NO\"", \""scan_rate\"": 0.075, \""cycles\"": 2, \""limit_1_type\"": \""NONE\"", \""limit_1_direction\"": \""<\"", \""limit_1_value\"": 0, \""limit_2_type\"": \""NONE\"", \""limit_2_direction\"": \""<\"", \""limit_2_value\"": 0, \""current_range\"": \""2MA\"", \""electrometer\"": \""AUTO\"", \""e_filter\"": \""1HZ\"", \""i_filter\"": \""1HZ\"", \""leave_cell_on\"": \""NO\"", \""cell_to_use\"": \""EXTERNAL\"", \""enable_ir_compensation\"": \""DISABLED\"", \""user_defined_the_amount_of_ir_comp\"": 1, \""use_previously_determined_ir_comp\"": \""YES\"", \""bandwidth\"": \""AUTO\"", \""final_potential\"": 0.0, \""versus_final\"": \""VS REF\"", \""low_current_interface_bandwidth\"": \""AUTO\""}]""","{""0"": 0.0, ""1"": 0.0, ""2"": 0.0, ""3"": 0.5, ""4"": 0.0}",asdc_data_051.csv,-.82,-4.92,-.45,.16,2
51,52,corrosion,52,"[{""op"": ""set_flow"", ""rates"": {""NaCl"": 0.5}, ""hold_time"": 10}, {""op"": ""cv"", ""initial_potential"": 0.0, ""vertex_potential_1"": -1.0, ""vertex_potential_2"": 1.2, ""final_potential"": 0.0, ""scan_rate"": 0.075, ""cycles"": 2, ""current_range"": ""2MA""}]",-4.52,18.08,0.033198444366455075,0.0746016845703125,0.01727691078186035,False,2020-03-12 11:37:37.041445,2020-03-12 11:40:07.692646,[],"[""set_flow"", ""cv""]","""[{\""initial_potential\"": 0.0, \""versus_initial\"": \""VS REF\"", \""vertex_potential_1\"": -1.0, \""versus_vertex_1\"": \""VS REF\"", \""vertex_hold_1\"": 0, \""acquire_data_during_vertex_hold_1\"": \""NO\"", \""vertex_potential_2\"": 1.2, \""versus_vertex_2\"": \""VS REF\"", \""vertex_hold_2\"": 0, \""acquire_data_during_vertex_hold_2\"": \""NO\"", \""scan_rate\"": 0.075, \""cycles\"": 2, \""limit_1_type\"": \""NONE\"", \""limit_1_direction\"": \""<\"", \""limit_1_value\"": 0, \""limit_2_type\"": \""NONE\"", \""limit_2_direction\"": \""<\"", \""limit_2_value\"": 0, \""current_range\"": \""2MA\"", \""electrometer\"": \""AUTO\"", \""e_filter\"": \""1HZ\"", \""i_filter\"": \""1HZ\"", \""leave_cell_on\"": \""NO\"", \""cell_to_use\"": \""EXTERNAL\"", \""enable_ir_compensation\"": \""DISABLED\"", \""user_defined_the_amount_of_ir_comp\"": 1, \""use_previously_determined_ir_comp\"": \""YES\"", \""bandwidth\"": \""AUTO\"", \""final_potential\"": 0.0, \""versus_final\"": \""VS REF\"", \""low_current_interface_bandwidth\"": \""AUTO\""}]""","{""0"": 0.0, ""1"": 0.0, ""2"": 0.0, ""3"": 0.5, ""4"": 0.0}",asdc_data_052.csv,-.85,-4.74,-.59,.27,3
52,53,corrosion,53,"[{""op"": ""set_flow"", ""rates"": {""NaCl"": 0.5}, ""hold_time"": 10}, {""op"": ""cv"", ""initial_potential"": 0.0, ""vertex_potential_1"": -1.0, ""vertex_potential_2"": 1.2, ""final_potential"": 0.0, ""scan_rate"": 0.075, ""cycles"": 2, ""current_range"": ""2MA""}]",22.6,-18.08,0.06935848999023438,0.047481842041015625,0.017276811599731445,False,2020-03-12 11:41:49.921446,2020-03-12 11:44:19.447447,[],"[""set_flow"", ""cv""]","""[{\""initial_potential\"": 0.0, \""versus_initial\"": \""VS REF\"", \""vertex_potential_1\"": -1.0, \""versus_vertex_1\"": \""VS REF\"", \""vertex_hold_1\"": 0, \""acquire_data_during_vertex_hold_1\"": \""NO\"", \""vertex_potential_2\"": 1.2, \""versus_vertex_2\"": \""VS REF\"", \""vertex_hold_2\"": 0, \""acquire_data_during_vertex_hold_2\"": \""NO\"", \""scan_rate\"": 0.075, \""cycles\"": 2, \""limit_1_type\"": \""NONE\"", \""limit_1_direction\"": \""<\"", \""limit_1_value\"": 0, \""limit_2_type\"": \""NONE\"", \""limit_2_direction\"": \""<\"", \""limit_2_value\"": 0, \""current_range\"": \""2MA\"", \""electrometer\"": \""AUTO\"", \""e_filter\"": \""1HZ\"", \""i_filter\"": \""1HZ\"", \""leave_cell_on\"": \""NO\"", \""cell_to_use\"": \""EXTERNAL\"", \""enable_ir_compensation\"": \""DISABLED\"", \""user_defined_the_amount_of_ir_comp\"": 1, \""use_previously_determined_ir_comp\"": \""YES\"", \""bandwidth\"": \""AUTO\"", \""final_potential\"": 0.0, \""versus_final\"": \""VS REF\"", \""low_current_interface_bandwidth\"": \""AUTO\""}]""","{""0"": 0.0, ""1"": 0.0, ""2"": 0.0, ""3"": 0.5, ""4"": 0.0}",asdc_data_053.csv,-.29,NA,NA,NA,0
53,54,corrosion,54,"[{""op"": ""set_flow"", ""rates"": {""NaCl"": 0.5}, ""hold_time"": 10}, {""op"": ""cv"", ""initial_potential"": 0.0, ""vertex_potential_1"": -1.0, ""vertex_potential_2"": 1.2, ""final_potential"": 0.0, ""scan_rate"": 0.075, ""cycles"": 2, ""current_range"": ""2MA""}]",4.52,18.08,0.03319884490966797,0.06556163787841797,0.017276660919189453,False,2020-03-12 11:45:59.835448,2020-03-12 11:48:30.361849,[],"[""set_flow"", ""cv""]","""[{\""initial_potential\"": 0.0, \""versus_initial\"": \""VS REF\"", \""vertex_potential_1\"": -1.0, \""versus_vertex_1\"": \""VS REF\"", \""vertex_hold_1\"": 0, \""acquire_data_during_vertex_hold_1\"": \""NO\"", \""vertex_potential_2\"": 1.2, \""versus_vertex_2\"": \""VS REF\"", \""vertex_hold_2\"": 0, \""acquire_data_during_vertex_hold_2\"": \""NO\"", \""scan_rate\"": 0.075, \""cycles\"": 2, \""limit_1_type\"": \""NONE\"", \""limit_1_direction\"": \""<\"", \""limit_1_value\"": 0, \""limit_2_type\"": \""NONE\"", \""limit_2_direction\"": \""<\"", \""limit_2_value\"": 0, \""current_range\"": \""2MA\"", \""electrometer\"": \""AUTO\"", \""e_filter\"": \""1HZ\"", \""i_filter\"": \""1HZ\"", \""leave_cell_on\"": \""NO\"", \""cell_to_use\"": \""EXTERNAL\"", \""enable_ir_compensation\"": \""DISABLED\"", \""user_defined_the_amount_of_ir_comp\"": 1, \""use_previously_determined_ir_comp\"": \""YES\"", \""bandwidth\"": \""AUTO\"", \""final_potential\"": 0.0, \""versus_final\"": \""VS REF\"", \""low_current_interface_bandwidth\"": \""AUTO\""}]""","{""0"": 0.0, ""1"": 0.0, ""2"": 0.0, ""3"": 0.5, ""4"": 0.0}",asdc_data_054.csv,-.8,-4.55,-.52,.21,3
