Repository: usnistgov/HTE-NiTiAl

# HTE-NiTiAl

Plotting utilities and analysis code for:

A high-throughput structural and electrochemical study of metallic glass formation in Ni-Ti-Al

Howie Joress, Brian L. DeCost, Suchismita Sarker, Trevor M. Braun, Sidra Jilani, Ryan Smith, Logan Ward, Kevin J. Laws, Apurva Mehta, and Jason R. Hattrick-Simpers

File: jae_labels_comp.csv (part 1 of 3)
,Unnamed: 0,id,intent,experiment_id,instructions,x,y,x_versa,y_versa,z_versa,flag,timestamp_start,timestamp,error_codes,measurement,parameters,flow_setpoint,datafile,Voc,Ipass,Vpass,Vtp,slope,#,Filename,Lyr #1(nm),Al-Int(c/s),Err(c/s),Back(c/s),Back.Err,Al-At.%,Err(c/s).1,Si-Int(c/s),Err(c/s).2,Back(c/s).1,Back.Err.1,Si-At.%,Err(c/s).3,Ti-Int(c/s),Err(c/s).4,Back(c/s).2,Back.Err.2,Ti-At.%,Err(c/s).5,Ni-Int(c/s),Err(c/s).6,Back(c/s).3,Back.Err.3,Ni-At.%,Err(c/s).7,Comp(c/s),Rayl(c/s),LT(secs),Unnamed: 30,detector_index,sample_index,fwhm_IA_
0,0,1,corrosion,1,"[{""op"": ""set_flow"", ""rates"": {""NaCl"": 1.0}, ""hold_time"": 10}, {""op"": ""cv"", ""initial_potential"": 0.0, ""vertex_potential_1"": -1.0, ""vertex_potential_2"": 1.2, ""final_potential"": 0.0, ""scan_rate"": 0.075, ""cycles"": 2, ""current_range"": ""2MA""}]",-27.12,13.56,0.037718643188476564,0.09720173645019532,0.017027961730957032,False,2020-03-11 16:35:36.740606,2020-03-11 16:38:05.175607,[],"[""set_flow"", ""cv""]","""[{\""initial_potential\"": 0.0, \""versus_initial\"": \""VS REF\"", \""vertex_potential_1\"": -1.0, \""versus_vertex_1\"": \""VS REF\"", \""vertex_hold_1\"": 0, \""acquire_data_during_vertex_hold_1\"": \""NO\"", \""vertex_potential_2\"": 1.2, \""versus_vertex_2\"": \""VS REF\"", \""vertex_hold_2\"": 0, \""acquire_data_during_vertex_hold_2\"": \""NO\"", \""scan_rate\"": 0.075, \""cycles\"": 2, \""limit_1_type\"": \""NONE\"", \""limit_1_direction\"": \""<\"", \""limit_1_value\"": 0, \""limit_2_type\"": \""NONE\"", \""limit_2_direction\"": \""<\"", \""limit_2_value\"": 0, \""current_range\"": \""2MA\"", \""electrometer\"": \""AUTO\"", \""e_filter\"": \""1HZ\"", \""i_filter\"": \""1HZ\"", \""leave_cell_on\"": \""NO\"", \""cell_to_use\"": \""EXTERNAL\"", \""enable_ir_compensation\"": \""DISABLED\"", \""user_defined_the_amount_of_ir_comp\"": 1, \""use_previously_determined_ir_comp\"": \""YES\"", \""bandwidth\"": \""AUTO\"", \""final_potential\"": 0.0, \""versus_final\"": \""VS REF\"", \""low_current_interface_bandwidth\"": \""AUTO\""}]""","{""0"": 0.0, ""1"": 0.0, ""2"": 0.0, ""3"": 1.0, ""4"": 0.0}",asdc_data_001.csv,-0.8,-4.66,-0.55,.26,2,45,NiTiAl_101018_2_1_Rh_60s_50kV_100uAdet_1_138.txt,455.544,142.29399999999995,5.414,8.783,0.383,36.341,1.383,3153.234000000001,25.046,7.699,0.358,100.0,0.0,2152.059,18.225,5.5,0.303,50.28100000000001,0.426,902.319,11.907,22.348000000000006,0.61,13.378,0.177,0.0,0.0,60.005,,1.0,138.0,0.4368395662812321
1,1,2,corrosion,2,"[{""op"": ""set_flow"", ""rates"": {""NaCl"": 0.5}, ""hold_time"": 10}, {""op"": ""cv"", ""initial_potential"": 0.0, ""vertex_potential_1"": -1.0, ""vertex_potential_2"": 1.2, ""final_potential"": 0.0, ""scan_rate"": 0.075, ""cycles"": 2, ""current_range"": ""2MA""}]",0.0,-31.64,0.08291873931884766,0.070081787109375,0.01752821159362793,False,2020-03-11 16:52:33.196212,2020-03-11 16:55:01.583413,[],"[""set_flow"", ""cv""]","""[{\""initial_potential\"": 0.0, \""versus_initial\"": \""VS REF\"", \""vertex_potential_1\"": -1.0, \""versus_vertex_1\"": \""VS REF\"", \""vertex_hold_1\"": 0, \""acquire_data_during_vertex_hold_1\"": \""NO\"", \""vertex_potential_2\"": 1.2, \""versus_vertex_2\"": \""VS REF\"", \""vertex_hold_2\"": 0, \""acquire_data_during_vertex_hold_2\"": \""NO\"", \""scan_rate\"": 0.075, \""cycles\"": 2, \""limit_1_type\"": \""NONE\"", \""limit_1_direction\"": \""<\"", \""limit_1_value\"": 0, \""limit_2_type\"": \""NONE\"", \""limit_2_direction\"": \""<\"", \""limit_2_value\"": 0, \""current_range\"": \""2MA\"", \""electrometer\"": \""AUTO\"", \""e_filter\"": \""1HZ\"", \""i_filter\"": \""1HZ\"", \""leave_cell_on\"": \""NO\"", \""cell_to_use\"": \""EXTERNAL\"", \""enable_ir_compensation\"": \""DISABLED\"", \""user_defined_the_amount_of_ir_comp\"": 1, \""use_previously_determined_ir_comp\"": \""YES\"", \""bandwidth\"": \""AUTO\"", \""final_potential\"": 0.0, \""versus_final\"": \""VS REF\"", \""low_current_interface_bandwidth\"": \""AUTO\""}]""","{""0"": 0.0, ""1"": 0.0, ""2"": 0.0, ""3"": 0.5, ""4"": 0.0}",asdc_data_002.csv,-0.37,,-0.1,.NA,0,90,NiTiAl_101018_2_1_Rh_60s_50kV_100uAdet_1_2.txt,413.261,39.487,2.949,6.734,0.335,12.454,0.93,2453.427,22.096,5.584,0.305,100.0,0.0,1905.522,17.155,5.584,0.305,41.783,0.376,3139.261,22.056,26.038,0.659,45.762,0.322,0.0,0.0,59.99,,1.0,2.0,0.320156405254005
2,2,3,corrosion,3,"[{""op"": ""set_flow"", ""rates"": {""NaCl"": 0.5}, ""hold_time"": 10}, {""op"": ""cv"", ""initial_potential"": 0.0, ""vertex_potential_1"": -1.0, ""vertex_potential_2"": 1.2, ""final_potential"": 0.0, ""scan_rate"": 0.075, ""cycles"": 2, ""current_range"": ""2MA""}]",27.12,-13.56,0.06483883666992188,0.0429617919921875,0.017528261184692383,False,2020-03-11 16:56:40.032414,2020-03-11 16:59:09.565015,[],"[""set_flow"", ""cv""]","""[{\""initial_potential\"": 0.0, \""versus_initial\"": \""VS REF\"", \""vertex_potential_1\"": -1.0, \""versus_vertex_1\"": \""VS REF\"", \""vertex_hold_1\"": 0, \""acquire_data_during_vertex_hold_1\"": \""NO\"", \""vertex_potential_2\"": 1.2, \""versus_vertex_2\"": \""VS REF\"", \""vertex_hold_2\"": 0, \""acquire_data_during_vertex_hold_2\"": \""NO\"", \""scan_rate\"": 0.075, \""cycles\"": 2, \""limit_1_type\"": \""NONE\"", \""limit_1_direction\"": \""<\"", \""limit_1_value\"": 0, \""limit_2_type\"": \""NONE\"", \""limit_2_direction\"": \""<\"", \""limit_2_value\"": 0, \""current_range\"": \""2MA\"", \""electrometer\"": \""AUTO\"", \""e_filter\"": \""1HZ\"", \""i_filter\"": \""1HZ\"", \""leave_cell_on\"": \""NO\"", \""cell_to_use\"": \""EXTERNAL\"", \""enable_ir_compensation\"": \""DISABLED\"", \""user_defined_the_amount_of_ir_comp\"": 1, \""use_previously_determined_ir_comp\"": \""YES\"", \""bandwidth\"": \""AUTO\"", \""final_potential\"": 0.0, \""versus_final\"": \""VS REF\"", \""low_current_interface_bandwidth\"": \""AUTO\""}]""","{""0"": 0.0, ""1"": 0.0, ""2"": 0.0, ""3"": 0.5, ""4"": 0.0}",asdc_data_003.csv,-0.07,,,.NA,0,110,NiTiAl_101018_2_1_Rh_60s_50kV_100uAdet_1_38.txt,410.35,50.86,3.298,6.283,0.324,16.788,1.088,1914.665,19.52,5.332999999999998,0.298,100.0,0.0,830.793,11.34,4.717,0.28,15.633,0.213,5125.48,28.15,29.883000000000006,0.706,67.58,0.371,0.0,0.0,60.00100000000001,,1.0,38.0,0.10424053924608599
3,3,4,corrosion,4,"[{""op"": ""set_flow"", ""rates"": {""NaCl"": 0.5}, ""hold_time"": 10}, {""op"": ""cv"", ""initial_potential"": 0.0, ""vertex_potential_1"": -1.0, ""vertex_potential_2"": 1.2, ""final_potential"": 0.0, ""scan_rate"": 0.075, ""cycles"": 2, ""current_range"": ""2MA""}]",13.56,-18.08,0.06935848999023438,0.05652159118652344,0.01752821159362793,False,2020-03-11 17:00:45.177415,2020-03-11 17:03:15.812016,[],"[""set_flow"", ""cv""]","""[{\""initial_potential\"": 0.0, \""versus_initial\"": \""VS REF\"", \""vertex_potential_1\"": -1.0, \""versus_vertex_1\"": \""VS REF\"", \""vertex_hold_1\"": 0, \""acquire_data_during_vertex_hold_1\"": \""NO\"", \""vertex_potential_2\"": 1.2, \""versus_vertex_2\"": \""VS REF\"", \""vertex_hold_2\"": 0, \""acquire_data_during_vertex_hold_2\"": \""NO\"", \""scan_rate\"": 0.075, \""cycles\"": 2, \""limit_1_type\"": \""NONE\"", \""limit_1_direction\"": \""<\"", \""limit_1_value\"": 0, \""limit_2_type\"": \""NONE\"", \""limit_2_direction\"": \""<\"", \""limit_2_value\"": 0, \""current_range\"": \""2MA\"", \""electrometer\"": \""AUTO\"", \""e_filter\"": \""1HZ\"", \""i_filter\"": \""1HZ\"", \""leave_cell_on\"": \""NO\"", \""cell_to_use\"": \""EXTERNAL\"", \""enable_ir_compensation\"": \""DISABLED\"", \""user_defined_the_amount_of_ir_comp\"": 1, \""use_previously_determined_ir_comp\"": \""YES\"", \""bandwidth\"": \""AUTO\"", \""final_potential\"": 0.0, \""versus_final\"": \""VS REF\"", \""low_current_interface_bandwidth\"": \""AUTO\""}]""","{""0"": 0.0, ""1"": 0.0, ""2"": 0.0, ""3"": 0.5, ""4"": 0.0}",asdc_data_004.csv,-0.17,,0.1,.NA,0,99,NiTiAl_101018_2_1_Rh_60s_50kV_100uAdet_1_28.txt,419.996,53.317,3.372,6.334,0.325,16.972,1.073,2137.461,20.625,5.334,0.298,100.0,0.0,1303.921,14.197,5.2170000000000005,0.295,25.831,0.281,4217.932,25.547,27.654,0.679,57.197,0.34600000000000003,0.0,0.0,59.99100000000001,,1.0,28.0,0.11057310983591599
4,4,5,corrosion,5,"[{""op"": ""set_flow"", ""rates"": {""NaCl"": 0.5}, ""hold_time"": 10}, {""op"": ""cv"", ""initial_potential"": 0.0, ""vertex_potential_1"": -1.0, ""vertex_potential_2"": 1.2, ""final_potential"": 0.0, ""scan_rate"": 0.075, ""cycles"": 2, ""current_range"": ""2MA""}]",9.04,4.52,0.04675879287719727,0.06104174041748048,0.017528261184692383,False,2020-03-11 17:04:53.360817,2020-03-11 17:07:23.932018,[],"[""set_flow"", ""cv""]","""[{\""initial_potential\"": 0.0, \""versus_initial\"": \""VS REF\"", \""vertex_potential_1\"": -1.0, \""versus_vertex_1\"": \""VS REF\"", \""vertex_hold_1\"": 0, \""acquire_data_during_vertex_hold_1\"": \""NO\"", \""vertex_potential_2\"": 1.2, \""versus_vertex_2\"": \""VS REF\"", \""vertex_hold_2\"": 0, \""acquire_data_during_vertex_hold_2\"": \""NO\"", \""scan_rate\"": 0.075, \""cycles\"": 2, \""limit_1_type\"": \""NONE\"", \""limit_1_direction\"": \""<\"", \""limit_1_value\"": 0, \""limit_2_type\"": \""NONE\"", \""limit_2_direction\"": \""<\"", \""limit_2_value\"": 0, \""current_range\"": \""2MA\"", \""electrometer\"": \""AUTO\"", \""e_filter\"": \""1HZ\"", \""i_filter\"": \""1HZ\"", \""leave_cell_on\"": \""NO\"", \""cell_to_use\"": \""EXTERNAL\"", \""enable_ir_compensation\"": \""DISABLED\"", \""user_defined_the_amount_of_ir_comp\"": 1, \""use_previously_determined_ir_comp\"": \""YES\"", \""bandwidth\"": \""AUTO\"", \""final_potential\"": 0.0, \""versus_final\"": \""VS REF\"", \""low_current_interface_bandwidth\"": \""AUTO\""}]""","{""0"": 0.0, ""1"": 0.0, ""2"": 0.0, ""3"": 0.5, ""4"": 0.0}",asdc_data_005.csv,-0.63,-4.39,-0.39,.15,1,5,NiTiAl_101018_2_1_Rh_60s_50kV_100uAdet_1_101.txt,437.072,124.108,5.053,7.235,0.34700000000000003,35.18,1.432,2506.89,22.337,6.417999999999998,0.327,100.0,0.0,1224.443,13.757,4.734,0.281,25.41,0.285,2840.829,20.989,25.821,0.6559999999999999,39.409,0.29100000000000004,0.0,0.0,59.989,,1.0,101.0,0.0647860485515652
5,5,6,corrosion,6,"[{""op"": ""set_flow"", ""rates"": {""NaCl"": 0.5}, ""hold_time"": 10}, {""op"": ""cv"", ""initial_potential"": 0.0, ""vertex_potential_1"": -1.0, ""vertex_potential_2"": 1.2, ""final_potential"": 0.0, ""scan_rate"": 0.075, ""cycles"": 2, ""current_range"": ""2MA""}]",9.04,-4.52,0.05579854202270508,0.06104174041748048,0.01752821159362793,False,2020-03-11 17:08:58.500218,2020-03-11 17:11:29.103619,[],"[""set_flow"", ""cv""]","""[{\""initial_potential\"": 0.0, \""versus_initial\"": \""VS REF\"", \""vertex_potential_1\"": -1.0, \""versus_vertex_1\"": \""VS REF\"", \""vertex_hold_1\"": 0, \""acquire_data_during_vertex_hold_1\"": \""NO\"", \""vertex_potential_2\"": 1.2, \""versus_vertex_2\"": \""VS REF\"", \""vertex_hold_2\"": 0, \""acquire_data_during_vertex_hold_2\"": \""NO\"", \""scan_rate\"": 0.075, \""cycles\"": 2, \""limit_1_type\"": \""NONE\"", \""limit_1_direction\"": \""<\"", \""limit_1_value\"": 0, \""limit_2_type\"": \""NONE\"", \""limit_2_direction\"": \""<\"", \""limit_2_value\"": 0, \""current_range\"": \""2MA\"", \""electrometer\"": \""AUTO\"", \""e_filter\"": \""1HZ\"", \""i_filter\"": \""1HZ\"", \""leave_cell_on\"": \""NO\"", \""cell_to_use\"": \""EXTERNAL\"", \""enable_ir_compensation\"": \""DISABLED\"", \""user_defined_the_amount_of_ir_comp\"": 1, \""use_previously_determined_ir_comp\"": \""YES\"", \""bandwidth\"": \""AUTO\"", \""final_potential\"": 0.0, \""versus_final\"": \""VS REF\"", \""low_current_interface_bandwidth\"": \""AUTO\""}]""","{""0"": 0.0, ""1"": 0.0, ""2"": 0.0, ""3"": 0.5, ""4"": 0.0}",asdc_data_006.csv,-0.54,,-0.07,,0,147,NiTiAl_101018_2_1_Rh_60s_50kV_100uAdet_1_71.txt,434.3730000000001,91.898,4.369,6.867000000000001,0.338,27.154,1.291,2394.659,21.83,5.851,0.312,100.0,0.0,1360.099,14.498,5.034,0.29,27.757,0.29600000000000004,3285.597,22.563,27.036,0.6709999999999999,45.089,0.31,0.0,0.0,59.993,,1.0,71.0,0.0604548212548703
6,6,7,corrosion,7,"[{""op"": ""set_flow"", ""rates"": {""NaCl"": 0.5}, ""hold_time"": 10}, {""op"": ""cv"", ""initial_potential"": 0.0, ""vertex_potential_1"": -1.0, ""vertex_potential_2"": 1.2, ""final_potential"": 0.0, ""scan_rate"": 0.075, ""cycles"": 2, ""current_range"": ""2MA""}]",-9.04,4.52,0.046758892059326165,0.07912178802490234,0.017427812576293944,False,2020-03-11 17:13:05.840220,2020-03-11 17:15:36.460221,[],"[""set_flow"", ""cv""]","""[{\""initial_potential\"": 0.0, \""versus_initial\"": \""VS REF\"", \""vertex_potential_1\"": -1.0, \""versus_vertex_1\"": \""VS REF\"", \""vertex_hold_1\"": 0, \""acquire_data_during_vertex_hold_1\"": \""NO\"", \""vertex_potential_2\"": 1.2, \""versus_vertex_2\"": \""VS REF\"", \""vertex_hold_2\"": 0, \""acquire_data_during_vertex_hold_2\"": \""NO\"", \""scan_rate\"": 0.075, \""cycles\"": 2, \""limit_1_type\"": \""NONE\"", \""limit_1_direction\"": \""<\"", \""limit_1_value\"": 0, \""limit_2_type\"": \""NONE\"", \""limit_2_direction\"": \""<\"", \""limit_2_value\"": 0, \""current_range\"": \""2MA\"", \""electrometer\"": \""AUTO\"", \""e_filter\"": \""1HZ\"", \""i_filter\"": \""1HZ\"", \""leave_cell_on\"": \""NO\"", \""cell_to_use\"": \""EXTERNAL\"", \""enable_ir_compensation\"": \""DISABLED\"", \""user_defined_the_amount_of_ir_comp\"": 1, \""use_previously_determined_ir_comp\"": \""YES\"", \""bandwidth\"": \""AUTO\"", \""final_potential\"": 0.0, \""versus_final\"": \""VS REF\"", \""low_current_interface_bandwidth\"": \""AUTO\""}]""","{""0"": 0.0, ""1"": 0.0, ""2"": 0.0, ""3"": 0.5, ""4"": 0.0}",asdc_data_007.csv,,,,,0,9,NiTiAl_101018_2_1_Rh_60s_50kV_100uAdet_1_105.txt,458.875,127.053,5.117,7.802,0.361,33.762,1.36,2806.541,23.633000000000006,6.585,0.331,100.0,0.0,1880.705,17.042,5.3679999999999986,0.299,40.892,0.371,1801.927,16.745,23.588,0.627,25.346,0.236,0.0,0.0,59.988,,1.0,105.0,0.41394606625368296
7,7,8,corrosion,8,"[{""op"": ""set_flow"", ""rates"": {""NaCl"": 0.5}, ""hold_time"": 10}, {""op"": ""cv"", ""initial_potential"": 0.0, ""vertex_potential_1"": -1.0, ""vertex_potential_2"": 1.2, ""final_potential"": 0.0, ""scan_rate"": 0.075, ""cycles"": 2, ""current_range"": ""2MA""}]",-18.08,-13.56,0.06483853912353515,0.08816168975830077,0.017427761077880858,False,2020-03-11 17:17:12.915022,2020-03-11 17:19:43.521223,[],"[""set_flow"", ""cv""]","""[{\""initial_potential\"": 0.0, \""versus_initial\"": \""VS REF\"", \""vertex_potential_1\"": -1.0, \""versus_vertex_1\"": \""VS REF\"", \""vertex_hold_1\"": 0, \""acquire_data_during_vertex_hold_1\"": \""NO\"", \""vertex_potential_2\"": 1.2, \""versus_vertex_2\"": \""VS REF\"", \""vertex_hold_2\"": 0, \""acquire_data_during_vertex_hold_2\"": \""NO\"", \""scan_rate\"": 0.075, \""cycles\"": 2, \""limit_1_type\"": \""NONE\"", \""limit_1_direction\"": \""<\"", \""limit_1_value\"": 0, \""limit_2_type\"": \""NONE\"", \""limit_2_direction\"": \""<\"", \""limit_2_value\"": 0, \""current_range\"": \""2MA\"", \""electrometer\"": \""AUTO\"", \""e_filter\"": \""1HZ\"", \""i_filter\"": \""1HZ\"", \""leave_cell_on\"": \""NO\"", \""cell_to_use\"": \""EXTERNAL\"", \""enable_ir_compensation\"": \""DISABLED\"", \""user_defined_the_amount_of_ir_comp\"": 1, \""use_previously_determined_ir_comp\"": \""YES\"", \""bandwidth\"": \""AUTO\"", \""final_potential\"": 0.0, \""versus_final\"": \""VS REF\"", \""low_current_interface_bandwidth\"": \""AUTO\""}]""","{""0"": 0.0, ""1"": 0.0, ""2"": 0.0, ""3"": 0.5, ""4"": 0.0}",asdc_data_008.csv,-0.6,,-0.37,,0,121,NiTiAl_101018_2_1_Rh_60s_50kV_100uAdet_1_48.txt,480.047,67.523,3.795,8.02,0.366,18.208,1.023,2733.232,23.327,7.069,0.343,100.0,0.0,2704.958,20.437,6.5360000000000005,0.33,58.437,0.442,1691.822,16.236,24.126,0.634,23.354,0.224,0.0,0.0,59.976000000000006,,1.0,48.0,0.573754592461093
8,8,9,corrosion,9,"[{""op"": ""set_flow"", ""rates"": {""NaCl"": 0.5}, ""hold_time"": 10}, {""op"": ""cv"", ""initial_potential"": 0.0, ""vertex_potential_1"": -1.0, ""vertex_potential_2"": 1.2, ""final_potential"": 0.0, ""scan_rate"": 0.075, ""cycles"": 2, ""current_range"": ""2MA""}]",-13.56,9.04,0.0422387924194336,0.08364193725585937,0.01742751121520996,False,2020-03-11 17:21:20.944223,2020-03-11 17:23:51.500824,[],"[""set_flow"", ""cv""]","""[{\""initial_potential\"": 0.0, \""versus_initial\"": \""VS REF\"", \""vertex_potential_1\"": -1.0, \""versus_vertex_1\"": \""VS REF\"", \""vertex_hold_1\"": 0, \""acquire_data_during_vertex_hold_1\"": \""NO\"", \""vertex_potential_2\"": 1.2, \""versus_vertex_2\"": \""VS REF\"", \""vertex_hold_2\"": 0, \""acquire_data_during_vertex_hold_2\"": \""NO\"", \""scan_rate\"": 0.075, \""cycles\"": 2, \""limit_1_type\"": \""NONE\"", \""limit_1_direction\"": \""<\"", \""limit_1_value\"": 0, \""limit_2_type\"": \""NONE\"", \""limit_2_direction\"": \""<\"", \""limit_2_value\"": 0, \""current_range\"": \""2MA\"", \""electrometer\"": \""AUTO\"", \""e_filter\"": \""1HZ\"", \""i_filter\"": \""1HZ\"", \""leave_cell_on\"": \""NO\"", \""cell_to_use\"": \""EXTERNAL\"", \""enable_ir_compensation\"": \""DISABLED\"", \""user_defined_the_amount_of_ir_comp\"": 1, \""use_previously_determined_ir_comp\"": \""YES\"", \""bandwidth\"": \""AUTO\"", \""final_potential\"": 0.0, \""versus_final\"": \""VS REF\"", \""low_current_interface_bandwidth\"": \""AUTO\""}]""","{""0"": 0.0, ""1"": 0.0, ""2"": 0.0, ""3"": 0.5, ""4"": 0.0}",asdc_data_009.csv,-0.79,-4.6,-0.49,.23,2,27,NiTiAl_101018_2_1_Rh_60s_50kV_100uAdet_1_121.txt,463.05,144.683,5.456,8.37,0.374,37.27,1.405,2909.325,24.066,7.136,0.345,100.0,0.0,1910.429,17.177,5.069,0.29100000000000004,42.182,0.379,1449.188,15.037,23.126,0.621,20.548,0.213,0.0,0.0,59.975,,1.0,121.0,0.49110238663750105
9,9,10,corrosion,10,"[{""op"": ""set_flow"", ""rates"": {""NaCl"": 0.5}, ""hold_time"": 10}, {""op"": ""cv"", ""initial_potential"": 0.0, ""vertex_potential_1"": -1.0, ""vertex_potential_2"": 1.2, ""final_potential"": 0.0, ""scan_rate"": 0.075, ""cycles"": 2, ""current_range"": ""2MA""}]",-9.04,13.56,0.03771879196166992,0.07912178802490234,0.017427461624145508,False,2020-03-11 17:25:25.132025,2020-03-11 17:27:54.661026,[],"[""set_flow"", ""cv""]","""[{\""initial_potential\"": 0.0, \""versus_initial\"": \""VS REF\"", \""vertex_potential_1\"": -1.0, \""versus_vertex_1\"": \""VS REF\"", \""vertex_hold_1\"": 0, \""acquire_data_during_vertex_hold_1\"": \""NO\"", \""vertex_potential_2\"": 1.2, \""versus_vertex_2\"": \""VS REF\"", \""vertex_hold_2\"": 0, \""acquire_data_during_vertex_hold_2\"": \""NO\"", \""scan_rate\"": 0.075, \""cycles\"": 2, \""limit_1_type\"": \""NONE\"", \""limit_1_direction\"": \""<\"", \""limit_1_value\"": 0, \""limit_2_type\"": \""NONE\"", \""limit_2_direction\"": \""<\"", \""limit_2_value\"": 0, \""current_range\"": \""2MA\"", \""electrometer\"": \""AUTO\"", \""e_filter\"": \""1HZ\"", \""i_filter\"": \""1HZ\"", \""leave_cell_on\"": \""NO\"", \""cell_to_use\"": \""EXTERNAL\"", \""enable_ir_compensation\"": \""DISABLED\"", \""user_defined_the_amount_of_ir_comp\"": 1, \""use_previously_determined_ir_comp\"": \""YES\"", \""bandwidth\"": \""AUTO\"", \""final_potential\"": 0.0, \""versus_final\"": \""VS REF\"", \""low_current_interface_bandwidth\"": \""AUTO\""}]""","{""0"": 0.0, ""1"": 0.0, ""2"": 0.0, ""3"": 0.5, ""4"": 0.0}",asdc_data_010.csv,-0.73,,-0.5,,0,41,NiTiAl_101018_2_1_Rh_60s_50kV_100uAdet_1_134.txt,458.647,169.113,5.882999999999999,8.401,0.374,43.058,1.4980000000000002,2893.978,23.998,7.151,0.345,100.0,0.0,1619.825,15.815,4.6,0.277,35.613,0.348,1503.808,15.313,23.469,0.625,21.329,0.217,0.0,0.0,59.994,,1.0,134.0,0.451239865486392
10,10,11,corrosion,11,"[{""op"": ""set_flow"", ""rates"": {""NaCl"": 0.5}, ""hold_time"": 10}, {""op"": ""cv"", ""initial_potential"": 0.0, ""vertex_potential_1"": -1.0, ""vertex_potential_2"": 1.2, ""final_potential"": 0.0, ""scan_rate"": 0.075, ""cycles"": 2, ""current_range"": ""2MA""}]",-9.04,-22.6,0.0738785400390625,0.07912153625488283,0.01742751121520996,False,2020-03-11 17:29:34.376226,2020-03-11 17:32:04.994227,[],"[""set_flow"", ""cv""]","""[{\""initial_potential\"": 0.0, \""versus_initial\"": \""VS REF\"", \""vertex_potential_1\"": -1.0, \""versus_vertex_1\"": \""VS REF\"", \""vertex_hold_1\"": 0, \""acquire_data_during_vertex_hold_1\"": \""NO\"", \""vertex_potential_2\"": 1.2, \""versus_vertex_2\"": \""VS REF\"", \""vertex_hold_2\"": 0, \""acquire_data_during_vertex_hold_2\"": \""NO\"", \""scan_rate\"": 0.075, \""cycles\"": 2, \""limit_1_type\"": \""NONE\"", \""limit_1_direction\"": \""<\"", \""limit_1_value\"": 0, \""limit_2_type\"": \""NONE\"", \""limit_2_direction\"": \""<\"", \""limit_2_value\"": 0, \""current_range\"": \""2MA\"", \""electrometer\"": \""AUTO\"", \""e_filter\"": \""1HZ\"", \""i_filter\"": \""1HZ\"", \""leave_cell_on\"": \""NO\"", \""cell_to_use\"": \""EXTERNAL\"", \""enable_ir_compensation\"": \""DISABLED\"", \""user_defined_the_amount_of_ir_comp\"": 1, \""use_previously_determined_ir_comp\"": \""YES\"", \""bandwidth\"": \""AUTO\"", \""final_potential\"": 0.0, \""versus_final\"": \""VS REF\"", \""low_current_interface_bandwidth\"": \""AUTO\""}]""","{""0"": 0.0, ""1"": 0.0, ""2"": 0.0, ""3"": 0.5, ""4"": 0.0}",asdc_data_011.csv,-0.65,,-0.46,,0,92,NiTiAl_101018_2_1_Rh_60s_50kV_100uAdet_1_21.txt,454.288,53.974,3.412,7.403,0.35100000000000003,15.555,0.983,2591.817,22.715,6.403,0.327,100.0,0.0,2371.86,19.138,5.852,0.312,51.117,0.412,2380.947,19.231,25.627,0.654,33.328,0.269,0.0,0.0,59.976000000000006,,1.0,21.0,0.44688224284012296
11,11,12,corrosion,12,"[{""op"": ""set_flow"", ""rates"": {""NaCl"": 0.5}, ""hold_time"": 10}, {""op"": ""cv"", ""initial_potential"": 0.0, ""vertex_potential_1"": -1.0, ""vertex_potential_2"": 1.2, ""final_potential"": 0.0, ""scan_rate"": 0.075, ""cycles"": 2, ""current_range"": ""2MA""}]",-13.56,0.0,0.05127879333496094,0.08364183807373046,0.01742751121520996,False,2020-03-11 17:33:42.044828,2020-03-11 17:36:12.616029,[],"[""set_flow"", ""cv""]","""[{\""initial_potential\"": 0.0, \""versus_initial\"": \""VS REF\"", \""vertex_potential_1\"": -1.0, \""versus_vertex_1\"": \""VS REF\"", \""vertex_hold_1\"": 0, \""acquire_data_during_vertex_hold_1\"": \""NO\"", \""vertex_potential_2\"": 1.2, \""versus_vertex_2\"": \""VS REF\"", \""vertex_hold_2\"": 0, \""acquire_data_during_vertex_hold_2\"": \""NO\"", \""scan_rate\"": 0.075, \""cycles\"": 2, \""limit_1_type\"": \""NONE\"", \""limit_1_direction\"": \""<\"", \""limit_1_value\"": 0, \""limit_2_type\"": \""NONE\"", \""limit_2_direction\"": \""<\"", \""limit_2_value\"": 0, \""current_range\"": \""2MA\"", \""electrometer\"": \""AUTO\"", \""e_filter\"": \""1HZ\"", \""i_filter\"": \""1HZ\"", \""leave_cell_on\"": \""NO\"", \""cell_to_use\"": \""EXTERNAL\"", \""enable_ir_compensation\"": \""DISABLED\"", \""user_defined_the_amount_of_ir_comp\"": 1, \""use_previously_determined_ir_comp\"": \""YES\"", \""bandwidth\"": \""AUTO\"", \""final_potential\"": 0.0, \""versus_final\"": \""VS REF\"", \""low_current_interface_bandwidth\"": \""AUTO\""}]""","{""0"": 0.0, ""1"": 0.0, ""2"": 0.0, ""3"": 0.5, ""4"": 0.0}",asdc_data_012.csv,-0.76,-4.56,-0.52,0.03,1,169,NiTiAl_101018_2_1_Rh_60s_50kV_100uAdet_1_91.txt,466.171,109.537,4.767,7.951,0.364,29.102,1.267,2785.521,23.545,7.068,0.343,100.0,0.0,2172.384,18.314,5.667000000000002,0.307,47.40600000000001,0.4,1674.594,16.152,24.42,0.638,23.492,0.227,0.0,0.0,59.992,,1.0,91.0,0.462274653579427
12,12,13,corrosion,13,"[{""op"": ""set_flow"", ""rates"": {""NaCl"": 0.5}, ""hold_time"": 10}, {""op"": ""cv"", ""initial_potential"": 0.0, ""vertex_potential_1"": -1.0, ""vertex_potential_2"": 1.2, ""final_potential"": 0.0, ""scan_rate"": 0.075, ""cycles"": 2, ""current_range"": ""2MA""}]",13.56,-9.04,0.06031844329833985,0.05652178955078125,0.01742751121520996,False,2020-03-11 17:37:51.005230,2020-03-11 17:40:21.610631,[],"[""set_flow"", ""cv""]","""[{\""initial_potential\"": 0.0, \""versus_initial\"": \""VS REF\"", \""vertex_potential_1\"": -1.0, \""versus_vertex_1\"": \""VS REF\"", \""vertex_hold_1\"": 0, \""acquire_data_during_vertex_hold_1\"": \""NO\"", \""vertex_potential_2\"": 1.2, \""versus_vertex_2\"": \""VS REF\"", \""vertex_hold_2\"": 0, \""acquire_data_during_vertex_hold_2\"": \""NO\"", \""scan_rate\"": 0.075, \""cycles\"": 2, \""limit_1_type\"": \""NONE\"", \""limit_1_direction\"": \""<\"", \""limit_1_value\"": 0, \""limit_2_type\"": \""NONE\"", \""limit_2_direction\"": \""<\"", \""limit_2_value\"": 0, \""current_range\"": \""2MA\"", \""electrometer\"": \""AUTO\"", \""e_filter\"": \""1HZ\"", \""i_filter\"": \""1HZ\"", \""leave_cell_on\"": \""NO\"", \""cell_to_use\"": \""EXTERNAL\"", \""enable_ir_compensation\"": \""DISABLED\"", \""user_defined_the_amount_of_ir_comp\"": 1, \""use_previously_determined_ir_comp\"": \""YES\"", \""bandwidth\"": \""AUTO\"", \""final_potential\"": 0.0, \""versus_final\"": \""VS REF\"", \""low_current_interface_bandwidth\"": \""AUTO\""}]""","{""0"": 0.0, ""1"": 0.0, ""2"": 0.0, ""3"": 0.5, ""4"": 0.0}",asdc_data_013.csv,-0.43,,-0.28,,0,129,NiTiAl_101018_2_1_Rh_60s_50kV_100uAdet_1_55.txt,427.18300000000005,74.44800000000002,3.956,6.937,0.34,22.864,1.215,2213.344,20.995,6.103,0.319,100.0,0.0,1242.903,13.865,5.2189999999999985,0.295,24.715,0.276,3870.14,24.482,27.514,0.677,52.42,0.332,0.0,0.0,59.969,,1.0,55.0,0.0635209514335644
13,13,14,corrosion,14,"[{""op"": ""set_flow"", ""rates"": {""NaCl"": 0.5}, ""hold_time"": 10}, {""op"": ""cv"", ""initial_potential"": 0.0, ""vertex_potential_1"": -1.0, ""vertex_potential_2"": 1.2, ""final_potential"": 0.0, ""scan_rate"": 0.075, ""cycles"": 2, ""current_range"": ""2MA""}]",4.52,9.04,0.0422387924194336,0.06556173706054688,0.01742751121520996,False,2020-03-11 17:42:00.436631,2020-03-11 17:44:31.008832,[],"[""set_flow"", ""cv""]","""[{\""initial_potential\"": 0.0, \""versus_initial\"": \""VS REF\"", \""vertex_potential_1\"": -1.0, \""versus_vertex_1\"": \""VS REF\"", \""vertex_hold_1\"": 0, \""acquire_data_during_vertex_hold_1\"": \""NO\"", \""vertex_potential_2\"": 1.2, \""versus_vertex_2\"": \""VS REF\"", \""vertex_hold_2\"": 0, \""acquire_data_during_vertex_hold_2\"": \""NO\"", \""scan_rate\"": 0.075, \""cycles\"": 2, \""limit_1_type\"": \""NONE\"", \""limit_1_direction\"": \""<\"", \""limit_1_value\"": 0, \""limit_2_type\"": \""NONE\"", \""limit_2_direction\"": \""<\"", \""limit_2_value\"": 0, \""current_range\"": \""2MA\"", \""electrometer\"": \""AUTO\"", \""e_filter\"": \""1HZ\"", \""i_filter\"": \""1HZ\"", \""leave_cell_on\"": \""NO\"", \""cell_to_use\"": \""EXTERNAL\"", \""enable_ir_compensation\"": \""DISABLED\"", \""user_defined_the_amount_of_ir_comp\"": 1, \""use_previously_determined_ir_comp\"": \""YES\"", \""bandwidth\"": \""AUTO\"", \""final_potential\"": 0.0, \""versus_final\"": \""VS REF\"", \""low_current_interface_bandwidth\"": \""AUTO\""}]""","{""0"": 0.0, ""1"": 0.0, ""2"": 0.0, ""3"": 0.5, ""4"": 0.0}",asdc_data_014.csv,-0.73,-4.77,-0.54,.1,2,22,NiTiAl_101018_2_1_Rh_60s_50kV_100uAdet_1_117.txt,445.324,148.424,5.515,7.701,0.358,40.163,1.492,2663.328,23.022,6.584,0.331,100.0,0.0,1293.475,14.138,4.817,0.28300000000000003,27.341,0.299,2328.46,19.013,24.652,0.6409999999999999,32.496,0.265,0.0,0.0,59.994,,1.0,117.0,0.0967086406052844
14,14,15,corrosion,15,"[{""op"": ""set_flow"", ""rates"": {""NaCl"": 0.5}, ""hold_time"": 10}, {""op"": ""cv"", ""initial_potential"": 0.0, ""vertex_potential_1"": -1.0, ""vertex_potential_2"": 1.2, ""final_potential"": 0.0, ""scan_rate"": 0.075, ""cycles"": 2, ""current_range"": ""2MA""}]",0.0,4.52,0.04675849151611328,0.07008163452148437,0.01742751121520996,False,2020-03-11 17:46:06.295633,2020-03-11 17:48:36.835634,[],"[""set_flow"", ""cv""]","""[{\""initial_potential\"": 0.0, \""versus_initial\"": \""VS REF\"", \""vertex_potential_1\"": -1.0, \""versus_vertex_1\"": \""VS REF\"", \""vertex_hold_1\"": 0, \""acquire_data_during_vertex_hold_1\"": \""NO\"", \""vertex_potential_2\"": 1.2, \""versus_vertex_2\"": \""VS REF\"", \""vertex_hold_2\"": 0, \""acquire_data_during_vertex_hold_2\"": \""NO\"", \""scan_rate\"": 0.075, \""cycles\"": 2, \""limit_1_type\"": \""NONE\"", \""limit_1_direction\"": \""<\"", \""limit_1_value\"": 0, \""limit_2_type\"": \""NONE\"", \""limit_2_direction\"": \""<\"", \""limit_2_value\"": 0, \""current_range\"": \""2MA\"", \""electrometer\"": \""AUTO\"", \""e_filter\"": \""1HZ\"", \""i_filter\"": \""1HZ\"", \""leave_cell_on\"": \""NO\"", \""cell_to_use\"": \""EXTERNAL\"", \""enable_ir_compensation\"": \""DISABLED\"", \""user_defined_the_amount_of_ir_comp\"": 1, \""use_previously_determined_ir_comp\"": \""YES\"", \""bandwidth\"": \""AUTO\"", \""final_potential\"": 0.0, \""versus_final\"": \""VS REF\"", \""low_current_interface_bandwidth\"": \""AUTO\""}]""","{""0"": 0.0, ""1"": 0.0, ""2"": 0.0, ""3"": 0.5, ""4"": 0.0}",asdc_data_015.csv,-0.63,,-0.42,,0,7,NiTiAl_101018_2_1_Rh_60s_50kV_100uAdet_1_103.txt,451.458,131.387,5.2010000000000005,7.802,0.361,35.701,1.413,2654.866,22.988000000000003,6.685,0.334,100.0,0.0,1539.046,15.421,5.235,0.295,32.53,0.326,2288.607,18.855,25.04,0.6459999999999999,31.769,0.262,0.0,0.0,59.984,,1.0,103.0,0.088835113549246
15,15,16,corrosion,16,"[{""op"": ""set_flow"", ""rates"": {""NaCl"": 0.5}, ""hold_time"": 10}, {""op"": ""cv"", ""initial_potential"": 0.0, ""vertex_potential_1"": -1.0, ""vertex_potential_2"": 1.2, ""final_potential"": 0.0, ""scan_rate"": 0.075, ""cycles"": 2, ""current_range"": ""2MA""}]",-22.6,-9.04,0.0603184928894043,0.0926817398071289,0.017427560806274413,False,2020-03-11 17:50:14.195234,2020-03-11 17:52:44.738235,[],"[""set_flow"", ""cv""]","""[{\""initial_potential\"": 0.0, \""versus_initial\"": \""VS REF\"", \""vertex_potential_1\"": -1.0, \""versus_vertex_1\"": \""VS REF\"", \""vertex_hold_1\"": 0, \""acquire_data_during_vertex_hold_1\"": \""NO\"", \""vertex_potential_2\"": 1.2, \""versus_vertex_2\"": \""VS REF\"", \""vertex_hold_2\"": 0, \""acquire_data_during_vertex_hold_2\"": \""NO\"", \""scan_rate\"": 0.075, \""cycles\"": 2, \""limit_1_type\"": \""NONE\"", \""limit_1_direction\"": \""<\"", \""limit_1_value\"": 0, \""limit_2_type\"": \""NONE\"", \""limit_2_direction\"": \""<\"", \""limit_2_value\"": 0, \""current_range\"": \""2MA\"", \""electrometer\"": \""AUTO\"", \""e_filter\"": \""1HZ\"", \""i_filter\"": \""1HZ\"", \""leave_cell_on\"": \""NO\"", \""cell_to_use\"": \""EXTERNAL\"", \""enable_ir_compensation\"": \""DISABLED\"", \""user_defined_the_amount_of_ir_comp\"": 1, \""use_previously_determined_ir_comp\"": \""YES\"", \""bandwidth\"": \""AUTO\"", \""final_potential\"": 0.0, \""versus_final\"": \""VS REF\"", \""low_current_interface_bandwidth\"": \""AUTO\""}]""","{""0"": 0.0, ""1"": 0.0, ""2"": 0.0, ""3"": 0.5, ""4"": 0.0}",asdc_data_016.csv,-0.71,,-0.54,,0,138,NiTiAl_101018_2_1_Rh_60s_50kV_100uAdet_1_63.txt,494.099,78.561,4.059,7.266,0.348,20.423,1.055,2845.784,23.792,6.399,0.327,100.0,0.0,2816.0,20.844,6.049,0.318,60.33,0.447,1413.554,14.85,23.248,0.622,19.248,0.202,0.0,0.0,60.006,,1.0,63.0,0.525809553898772
16,16,17,corrosion,17,"[{""op"": ""set_flow"", ""rates"": {""NaCl"": 0.5}, ""hold_time"": 10}, {""op"": ""cv"", ""initial_potential"": 0.0, ""vertex_potential_1"": -1.0, ""vertex_potential_2"": 1.2, ""final_potential"": 0.0, ""scan_rate"": 0.075, ""cycles"": 2, ""current_range"": ""2MA""}]",0.0,13.56,0.037718841552734375,0.070081787109375,0.01742751121520996,False,2020-03-11 17:54:22.597036,2020-03-11 17:56:53.200437,[],"[""set_flow"", ""cv""]","""[{\""initial_potential\"": 0.0, \""versus_initial\"": \""VS REF\"", \""vertex_potential_1\"": -1.0, \""versus_vertex_1\"": \""VS REF\"", \""vertex_hold_1\"": 0, \""acquire_data_during_vertex_hold_1\"": \""NO\"", \""vertex_potential_2\"": 1.2, \""versus_vertex_2\"": \""VS REF\"", \""vertex_hold_2\"": 0, \""acquire_data_during_vertex_hold_2\"": \""NO\"", \""scan_rate\"": 0.075, \""cycles\"": 2, \""limit_1_type\"": \""NONE\"", \""limit_1_direction\"": \""<\"", \""limit_1_value\"": 0, \""limit_2_type\"": \""NONE\"", \""limit_2_direction\"": \""<\"", \""limit_2_value\"": 0, \""current_range\"": \""2MA\"", \""electrometer\"": \""AUTO\"", \""e_filter\"": \""1HZ\"", \""i_filter\"": \""1HZ\"", \""leave_cell_on\"": \""NO\"", \""cell_to_use\"": \""EXTERNAL\"", \""enable_ir_compensation\"": \""DISABLED\"", \""user_defined_the_amount_of_ir_comp\"": 1, \""use_previously_determined_ir_comp\"": \""YES\"", \""bandwidth\"": \""AUTO\"", \""final_potential\"": 0.0, \""versus_final\"": \""VS REF\"", \""low_current_interface_bandwidth\"": \""AUTO\""}]""","{""0"": 0.0, ""1"": 0.0, ""2"": 0.0, ""3"": 0.5, ""4"": 0.0}",asdc_data_017.csv,-0.54,,-0.3,,0,39,NiTiAl_101018_2_1_Rh_60s_50kV_100uAdet_1_132.txt,453.781,174.097,5.962999999999999,8.231,0.37,45.01600000000001,1.5419999999999998,2753.367,23.403,6.948,0.34,100.0,0.0,1329.817,14.331,4.649,0.278,28.488000000000003,0.307,1893.214,17.16,24.811,0.643,26.496,0.24,0.0,0.0,60.014,,1.0,132.0,0.348063886899234
17,17,18,corrosion,18,"[{""op"": ""set_flow"", ""rates"": {""NaCl"": 0.5}, ""hold_time"": 10}, {""op"": ""cv"", ""initial_potential"": 0.0, ""vertex_potential_1"": -1.0, ""vertex_potential_2"": 1.2, ""final_potential"": 0.0, ""scan_rate"": 0.075, ""cycles"": 2, ""current_range"": ""2MA""}]",-13.56,27.12,0.02415869522094726,0.08364168548583985,0.01742751121520996,False,2020-03-11 17:58:28.907437,2020-03-11 18:00:59.401638,[],"[""set_flow"", ""cv""]","""[{\""initial_potential\"": 0.0, \""versus_initial\"": \""VS REF\"", \""vertex_potential_1\"": -1.0, \""versus_vertex_1\"": \""VS REF\"", \""vertex_hold_1\"": 0, \""acquire_data_during_vertex_hold_1\"": \""NO\"", \""vertex_potential_2\"": 1.2, \""versus_vertex_2\"": \""VS REF\"", \""vertex_hold_2\"": 0, \""acquire_data_during_vertex_hold_2\"": \""NO\"", \""scan_rate\"": 0.075, \""cycles\"": 2, \""limit_1_type\"": \""NONE\"", \""limit_1_direction\"": \""<\"", \""limit_1_value\"": 0, \""limit_2_type\"": \""NONE\"", \""limit_2_direction\"": \""<\"", \""limit_2_value\"": 0, \""current_range\"": \""2MA\"", \""electrometer\"": \""AUTO\"", \""e_filter\"": \""1HZ\"", \""i_filter\"": \""1HZ\"", \""leave_cell_on\"": \""NO\"", \""cell_to_use\"": \""EXTERNAL\"", \""enable_ir_compensation\"": \""DISABLED\"", \""user_defined_the_amount_of_ir_comp\"": 1, \""use_previously_determined_ir_comp\"": \""YES\"", \""bandwidth\"": \""AUTO\"", \""final_potential\"": 0.0, \""versus_final\"": \""VS REF\"", \""low_current_interface_bandwidth\"": \""AUTO\""}]""","{""0"": 0.0, ""1"": 0.0, ""2"": 0.0, ""3"": 0.5, ""4"": 0.0}",asdc_data_018.csv,-0.61,-4.29,-0.37,.48,0,81,NiTiAl_101018_2_1_Rh_60s_50kV_100uAdet_1_170.txt,442.995,226.978,6.8020000000000005,9.67,0.402,55.05,1.65,3123.26,24.936,8.103,0.368,100.0,0.0,1303.001,14.191,4.502,0.274,30.324,0.33,981.64,12.412,22.475,0.612,14.626,0.185,0.0,0.0,59.979,,1.0,170.0,0.27012529620106196
18,18,19,corrosion,19,"[{""op"": ""set_flow"", ""rates"": {""NaCl"": 0.5}, ""hold_time"": 10}, {""op"": ""cv"", ""initial_potential"": 0.0, ""vertex_potential_1"": -1.0, ""vertex_potential_2"": 1.2, ""final_potential"": 0.0, ""scan_rate"": 0.075, ""cycles"": 2, ""current_range"": ""2MA""}]",-31.64,9.04,0.042238441467285164,0.10000003814697266,0.01742751121520996,False,2020-03-11 18:02:35.528839,2020-03-11 18:05:06.118640,[],"[""set_flow"", ""cv""]","""[{\""initial_potential\"": 0.0, \""versus_initial\"": \""VS REF\"", \""vertex_potential_1\"": -1.0, \""versus_vertex_1\"": \""VS REF\"", \""vertex_hold_1\"": 0, \""acquire_data_during_vertex_hold_1\"": \""NO\"", \""vertex_potential_2\"": 1.2, \""versus_vertex_2\"": \""VS REF\"", \""vertex_hold_2\"": 0, \""acquire_data_during_vertex_hold_2\"": \""NO\"", \""scan_rate\"": 0.075, \""cycles\"": 2, \""limit_1_type\"": \""NONE\"", \""limit_1_direction\"": \""<\"", \""limit_1_value\"": 0, \""limit_2_type\"": \""NONE\"", \""limit_2_direction\"": \""<\"", \""limit_2_value\"": 0, \""current_range\"": \""2MA\"", \""electrometer\"": \""AUTO\"", \""e_filter\"": \""1HZ\"", \""i_filter\"": \""1HZ\"", \""leave_cell_on\"": \""NO\"", \""cell_to_use\"": \""EXTERNAL\"", \""enable_ir_compensation\"": \""DISABLED\"", \""user_defined_the_amount_of_ir_comp\"": 1, \""use_previously_determined_ir_comp\"": \""YES\"", \""bandwidth\"": \""AUTO\"", \""final_potential\"": 0.0, \""versus_final\"": \""VS REF\"", \""low_current_interface_bandwidth\"": \""AUTO\""}]""","{""0"": 0.0, ""1"": 0.0, ""2"": 0.0, ""3"": 0.5, ""4"": 0.0}",asdc_data_019.csv,,,,,0,31,NiTiAl_101018_2_1_Rh_60s_50kV_100uAdet_1_125.txt,458.171,115.546,4.887,7.785,0.36,30.012,1.269,3167.345,25.104,6.601,0.332,100.0,0.0,2440.047,19.408,5.785,0.311,57.474,0.457,839.789,11.491,21.255,0.595,12.514,0.171,0.0,0.0,59.987,,1.0,125.0,0.5980725428655539
19,19,20,corrosion,20,"[{""op"": ""set_flow"", ""rates"": {""NaCl"": 0.5}, ""hold_time"": 10}, {""op"": ""cv"", ""initial_potential"": 0.0, ""vertex_potential_1"": -1.0, ""vertex_potential_2"": 1.2, ""final_potential"": 0.0, ""scan_rate"": 0.075, ""cycles"": 2, ""current_range"": ""2MA""}]",4.52,-27.12,0.0783985366821289,0.0655618896484375,0.01692751121520996,False,2020-03-11 18:10:24.033042,2020-03-11 18:12:52.530443,[],"[""set_flow"", ""cv""]","""[{\""initial_potential\"": 0.0, \""versus_initial\"": \""VS REF\"", \""vertex_potential_1\"": -1.0, \""versus_vertex_1\"": \""VS REF\"", \""vertex_hold_1\"": 0, \""acquire_data_during_vertex_hold_1\"": \""NO\"", \""vertex_potential_2\"": 1.2, \""versus_vertex_2\"": \""VS REF\"", \""vertex_hold_2\"": 0, \""acquire_data_during_vertex_hold_2\"": \""NO\"", \""scan_rate\"": 0.075, \""cycles\"": 2, \""limit_1_type\"": \""NONE\"", \""limit_1_direction\"": \""<\"", \""limit_1_value\"": 0, \""limit_2_type\"": \""NONE\"", \""limit_2_direction\"": \""<\"", \""limit_2_value\"": 0, \""current_range\"": \""2MA\"", \""electrometer\"": \""AUTO\"", \""e_filter\"": \""1HZ\"", \""i_filter\"": \""1HZ\"", \""leave_cell_on\"": \""NO\"", \""cell_to_use\"": \""EXTERNAL\"", \""enable_ir_compensation\"": \""DISABLED\"", \""user_defined_the_amount_of_ir_comp\"": 1, \""use_previously_determined_ir_comp\"": \""YES\"", \""bandwidth\"": \""AUTO\"", \""final_potential\"": 0.0, \""versus_final\"": \""VS REF\"", \""low_current_interface_bandwidth\"": \""AUTO\""}]""","{""0"": 0.0, ""1"": 0.0, ""2"": 0.0, ""3"": 0.5, ""4"": 0.0}",asdc_data_020.csv,,,,,2,156,NiTiAl_101018_2_1_Rh_60s_50kV_100uAdet_1_8.txt,420.341,45.339,3.12,5.95,0.315,14.261,0.981,2328.471,21.524,5.184,0.294,100.0,0.0,1713.1129999999996,16.267,5.667000000000002,0.307,35.847,0.34,3549.476,23.444000000000006,26.785,0.6679999999999999,49.892,0.33,0.0,0.0,59.997,,1.0,8.0,0.3113090657929
