Repository: usnistgov/HTE-NiTiAl

# HTE-NiTiAl

Plotting utilities and analysis code for:

A high-throughput structural and electrochemical study of metallic glass formation in Ni-Ti-Al

Howie Joress, Brian L. DeCost, Suchismita Sarker, Trevor M. Braun, Sidra Jilani, Ryan Smith, Logan Ward, Kevin J. Laws, Apurva Mehta, and Jason R. Hattrick-Simpers

File: jae_labels_comp.csv (part 2 of 3)
,Unnamed: 0,id,intent,experiment_id,instructions,x,y,x_versa,y_versa,z_versa,flag,timestamp_start,timestamp,error_codes,measurement,parameters,flow_setpoint,datafile,Voc,Ipass,Vpass,Vtp,slope,#,Filename,Lyr #1(nm),Al-Int(c/s),Err(c/s),Back(c/s),Back.Err,Al-At.%,Err(c/s).1,Si-Int(c/s),Err(c/s).2,Back(c/s).1,Back.Err.1,Si-At.%,Err(c/s).3,Ti-Int(c/s),Err(c/s).4,Back(c/s).2,Back.Err.2,Ti-At.%,Err(c/s).5,Ni-Int(c/s),Err(c/s).6,Back(c/s).3,Back.Err.3,Ni-At.%,Err(c/s).7,Comp(c/s),Rayl(c/s),LT(secs),Unnamed: 30,detector_index,sample_index,fwhm_IA_
20,20,21,corrosion,21,"[{""op"": ""set_flow"", ""rates"": {""NaCl"": 0.5}, ""hold_time"": 10}, {""op"": ""cv"", ""initial_potential"": 0.0, ""vertex_potential_1"": -1.0, ""vertex_potential_2"": 1.2, ""final_potential"": 0.0, ""scan_rate"": 0.075, ""cycles"": 2, ""current_range"": ""2MA""}]",-13.56,-9.04,0.060318843841552734,0.08364163970947265,0.01692751121520996,False,2020-03-11 18:14:28.907244,2020-03-11 18:16:59.480445,[],"[""set_flow"", ""cv""]","""[{\""initial_potential\"": 0.0, \""versus_initial\"": \""VS REF\"", \""vertex_potential_1\"": -1.0, \""versus_vertex_1\"": \""VS REF\"", \""vertex_hold_1\"": 0, \""acquire_data_during_vertex_hold_1\"": \""NO\"", \""vertex_potential_2\"": 1.2, \""versus_vertex_2\"": \""VS REF\"", \""vertex_hold_2\"": 0, \""acquire_data_during_vertex_hold_2\"": \""NO\"", \""scan_rate\"": 0.075, \""cycles\"": 2, \""limit_1_type\"": \""NONE\"", \""limit_1_direction\"": \""<\"", \""limit_1_value\"": 0, \""limit_2_type\"": \""NONE\"", \""limit_2_direction\"": \""<\"", \""limit_2_value\"": 0, \""current_range\"": \""2MA\"", \""electrometer\"": \""AUTO\"", \""e_filter\"": \""1HZ\"", \""i_filter\"": \""1HZ\"", \""leave_cell_on\"": \""NO\"", \""cell_to_use\"": \""EXTERNAL\"", \""enable_ir_compensation\"": \""DISABLED\"", \""user_defined_the_amount_of_ir_comp\"": 1, \""use_previously_determined_ir_comp\"": \""YES\"", \""bandwidth\"": \""AUTO\"", \""final_potential\"": 0.0, \""versus_final\"": \""VS REF\"", \""low_current_interface_bandwidth\"": \""AUTO\""}]""","{""0"": 0.0, ""1"": 0.0, ""2"": 0.0, ""3"": 0.5, ""4"": 0.0}",asdc_data_021.csv,-0.81,-4.69,-0.57,.14,2,136,NiTiAl_101018_2_1_Rh_60s_50kV_100uAdet_1_61.txt,472.387,83.04299999999998,4.169,7.251,0.348,22.494,1.129,2725.723,23.29,6.435,0.328,100.0,0.0,2400.6620000000007,19.251,5.718,0.309,51.50899999999999,0.413,1883.294,17.117,24.154,0.635,25.997,0.236,0.0,0.0,59.989,,1.0,61.0,0.46073001309452793
21,21,22,corrosion,22,"[{""op"": ""set_flow"", ""rates"": {""NaCl"": 0.5}, ""hold_time"": 10}, {""op"": ""cv"", ""initial_potential"": 0.0, ""vertex_potential_1"": -1.0, ""vertex_potential_2"": 1.2, ""final_potential"": 0.0, ""scan_rate"": 0.075, ""cycles"": 2, ""current_range"": ""2MA""}]",22.6,0.0,0.051278644561767575,0.04748179244995117,0.01692776107788086,False,2020-03-11 18:18:39.601245,2020-03-11 18:21:10.221246,[],"[""set_flow"", ""cv""]","""[{\""initial_potential\"": 0.0, \""versus_initial\"": \""VS REF\"", \""vertex_potential_1\"": -1.0, \""versus_vertex_1\"": \""VS REF\"", \""vertex_hold_1\"": 0, \""acquire_data_during_vertex_hold_1\"": \""NO\"", \""vertex_potential_2\"": 1.2, \""versus_vertex_2\"": \""VS REF\"", \""vertex_hold_2\"": 0, \""acquire_data_during_vertex_hold_2\"": \""NO\"", \""scan_rate\"": 0.075, \""cycles\"": 2, \""limit_1_type\"": \""NONE\"", \""limit_1_direction\"": \""<\"", \""limit_1_value\"": 0, \""limit_2_type\"": \""NONE\"", \""limit_2_direction\"": \""<\"", \""limit_2_value\"": 0, \""current_range\"": \""2MA\"", \""electrometer\"": \""AUTO\"", \""e_filter\"": \""1HZ\"", \""i_filter\"": \""1HZ\"", \""leave_cell_on\"": \""NO\"", \""cell_to_use\"": \""EXTERNAL\"", \""enable_ir_compensation\"": \""DISABLED\"", \""user_defined_the_amount_of_ir_comp\"": 1, \""use_previously_determined_ir_comp\"": \""YES\"", \""bandwidth\"": \""AUTO\"", \""final_potential\"": 0.0, \""versus_final\"": \""VS REF\"", \""low_current_interface_bandwidth\"": \""AUTO\""}]""","{""0"": 0.0, ""1"": 0.0, ""2"": 0.0, ""3"": 0.5, ""4"": 0.0}",asdc_data_022.csv,-0.62,,-0.43,,0,160,NiTiAl_101018_2_1_Rh_60s_50kV_100uAdet_1_83.txt,417.639,92.872,4.3889999999999985,6.718,0.335,28.543000000000006,1.349,2222.4770000000008,21.032,5.751,0.31,100.0,0.0,874.06,11.629,4.401,0.271,17.340999999999998,0.231,3963.386,24.769,27.855,0.6809999999999999,54.115,0.338,0.0,0.0,59.99,,1.0,83.0,0.0645266301657701
22,22,23,corrosion,23,"[{""op"": ""set_flow"", ""rates"": {""NaCl"": 0.5}, ""hold_time"": 10}, {""op"": ""cv"", ""initial_potential"": 0.0, ""vertex_potential_1"": -1.0, ""vertex_potential_2"": 1.2, ""final_potential"": 0.0, ""scan_rate"": 0.075, ""cycles"": 2, ""current_range"": ""2MA""}]",22.6,-9.04,0.06031839370727539,0.047481842041015625,0.01692776107788086,False,2020-03-11 18:22:44.945447,2020-03-11 18:25:15.501048,[],"[""set_flow"", ""cv""]","""[{\""initial_potential\"": 0.0, \""versus_initial\"": \""VS REF\"", \""vertex_potential_1\"": -1.0, \""versus_vertex_1\"": \""VS REF\"", \""vertex_hold_1\"": 0, \""acquire_data_during_vertex_hold_1\"": \""NO\"", \""vertex_potential_2\"": 1.2, \""versus_vertex_2\"": \""VS REF\"", \""vertex_hold_2\"": 0, \""acquire_data_during_vertex_hold_2\"": \""NO\"", \""scan_rate\"": 0.075, \""cycles\"": 2, \""limit_1_type\"": \""NONE\"", \""limit_1_direction\"": \""<\"", \""limit_1_value\"": 0, \""limit_2_type\"": \""NONE\"", \""limit_2_direction\"": \""<\"", \""limit_2_value\"": 0, \""current_range\"": \""2MA\"", \""electrometer\"": \""AUTO\"", \""e_filter\"": \""1HZ\"", \""i_filter\"": \""1HZ\"", \""leave_cell_on\"": \""NO\"", \""cell_to_use\"": \""EXTERNAL\"", \""enable_ir_compensation\"": \""DISABLED\"", \""user_defined_the_amount_of_ir_comp\"": 1, \""use_previously_determined_ir_comp\"": \""YES\"", \""bandwidth\"": \""AUTO\"", \""final_potential\"": 0.0, \""versus_final\"": \""VS REF\"", \""low_current_interface_bandwidth\"": \""AUTO\""}]""","{""0"": 0.0, ""1"": 0.0, ""2"": 0.0, ""3"": 0.5, ""4"": 0.0}",asdc_data_023.csv,-0.77,-4.78,-0.55,.14,1,127,NiTiAl_101018_2_1_Rh_60s_50kV_100uAdet_1_53.txt,417.587,65.90899999999999,3.725,6.336,0.325,21.023000000000003,1.188,2051.583,20.211,5.502000000000002,0.303,100.0,0.0,941.371,12.07,4.819,0.28300000000000003,18.111,0.232,4563.16,26.572,28.395,0.688,60.867,0.354,0.0,0.0,59.976000000000006,,1.0,53.0,0.130669041379774
23,23,24,corrosion,24,"[{""op"": ""set_flow"", ""rates"": {""NaCl"": 0.5}, ""hold_time"": 10}, {""op"": ""cv"", ""initial_potential"": 0.0, ""vertex_potential_1"": -1.0, ""vertex_potential_2"": 1.2, ""final_potential"": 0.0, ""scan_rate"": 0.075, ""cycles"": 2, ""current_range"": ""2MA""}]",-4.52,-18.08,0.06935854339599609,0.0746016845703125,0.016927961349487302,False,2020-03-11 18:26:53.715048,2020-03-11 18:29:24.256049,[],"[""set_flow"", ""cv""]","""[{\""initial_potential\"": 0.0, \""versus_initial\"": \""VS REF\"", \""vertex_potential_1\"": -1.0, \""versus_vertex_1\"": \""VS REF\"", \""vertex_hold_1\"": 0, \""acquire_data_during_vertex_hold_1\"": \""NO\"", \""vertex_potential_2\"": 1.2, \""versus_vertex_2\"": \""VS REF\"", \""vertex_hold_2\"": 0, \""acquire_data_during_vertex_hold_2\"": \""NO\"", \""scan_rate\"": 0.075, \""cycles\"": 2, \""limit_1_type\"": \""NONE\"", \""limit_1_direction\"": \""<\"", \""limit_1_value\"": 0, \""limit_2_type\"": \""NONE\"", \""limit_2_direction\"": \""<\"", \""limit_2_value\"": 0, \""current_range\"": \""2MA\"", \""electrometer\"": \""AUTO\"", \""e_filter\"": \""1HZ\"", \""i_filter\"": \""1HZ\"", \""leave_cell_on\"": \""NO\"", \""cell_to_use\"": \""EXTERNAL\"", \""enable_ir_compensation\"": \""DISABLED\"", \""user_defined_the_amount_of_ir_comp\"": 1, \""use_previously_determined_ir_comp\"": \""YES\"", \""bandwidth\"": \""AUTO\"", \""final_potential\"": 0.0, \""versus_final\"": \""VS REF\"", \""low_current_interface_bandwidth\"": \""AUTO\""}]""","{""0"": 0.0, ""1"": 0.0, ""2"": 0.0, ""3"": 0.5, ""4"": 0.0}",asdc_data_024.csv,-0.77,-4.79,-0.5,.15,1,104,NiTiAl_101018_2_1_Rh_60s_50kV_100uAdet_1_32.txt,453.768,63.902,3.675,6.635,0.333,18.473,1.062,2525.908,22.421,5.785,0.311,100.0,0.0,2124.304,18.113,5.9510000000000005,0.315,44.609,0.38,2682.0690000000004,20.395,24.655,0.6409999999999999,36.919,0.281,0.0,0.0,59.987,,1.0,32.0,0.375891462681276
24,24,25,corrosion,25,"[{""op"": ""set_flow"", ""rates"": {""NaCl"": 0.5}, ""hold_time"": 10}, {""op"": ""cv"", ""initial_potential"": 0.0, ""vertex_potential_1"": -1.0, ""vertex_potential_2"": 1.2, ""final_potential"": 0.0, ""scan_rate"": 0.075, ""cycles"": 2, ""current_range"": ""2MA""}]",22.6,18.08,0.03319879150390625,0.047481842041015625,0.01692801094055176,False,2020-03-11 18:31:04.392450,2020-03-11 18:33:33.936051,[],"[""set_flow"", ""cv""]","""[{\""initial_potential\"": 0.0, \""versus_initial\"": \""VS REF\"", \""vertex_potential_1\"": -1.0, \""versus_vertex_1\"": \""VS REF\"", \""vertex_hold_1\"": 0, \""acquire_data_during_vertex_hold_1\"": \""NO\"", \""vertex_potential_2\"": 1.2, \""versus_vertex_2\"": \""VS REF\"", \""vertex_hold_2\"": 0, \""acquire_data_during_vertex_hold_2\"": \""NO\"", \""scan_rate\"": 0.075, \""cycles\"": 2, \""limit_1_type\"": \""NONE\"", \""limit_1_direction\"": \""<\"", \""limit_1_value\"": 0, \""limit_2_type\"": \""NONE\"", \""limit_2_direction\"": \""<\"", \""limit_2_value\"": 0, \""current_range\"": \""2MA\"", \""electrometer\"": \""AUTO\"", \""e_filter\"": \""1HZ\"", \""i_filter\"": \""1HZ\"", \""leave_cell_on\"": \""NO\"", \""cell_to_use\"": \""EXTERNAL\"", \""enable_ir_compensation\"": \""DISABLED\"", \""user_defined_the_amount_of_ir_comp\"": 1, \""use_previously_determined_ir_comp\"": \""YES\"", \""bandwidth\"": \""AUTO\"", \""final_potential\"": 0.0, \""versus_final\"": \""VS REF\"", \""low_current_interface_bandwidth\"": \""AUTO\""}]""","{""0"": 0.0, ""1"": 0.0, ""2"": 0.0, ""3"": 0.5, ""4"": 0.0}",asdc_data_025.csv,-0.77,,-0.61,,0,48,NiTiAl_101018_2_1_Rh_60s_50kV_100uAdet_1_140.txt,410.17800000000005,164.54,5.8039999999999985,8.366,0.373,46.63800000000001,1.645,2639.013,22.915,7.149,0.345,100.0,0.0,673.7810000000002,10.212,3.966,0.257,14.579,0.221,2653.626,20.285,24.964,0.645,38.784,0.29600000000000004,0.0,0.0,60.007,,1.0,140.0,0.0590999461067114
25,25,26,corrosion,26,"[{""op"": ""set_flow"", ""rates"": {""NaCl"": 0.5}, ""hold_time"": 10}, {""op"": ""cv"", ""initial_potential"": 0.0, ""vertex_potential_1"": -1.0, ""vertex_potential_2"": 1.2, ""final_potential"": 0.0, ""scan_rate"": 0.075, ""cycles"": 2, ""current_range"": ""2MA""}]",13.56,27.12,0.02415864562988281,0.05652164077758789,0.01692816162109375,False,2020-03-11 18:35:08.317052,2020-03-11 18:37:38.888253,[],"[""set_flow"", ""cv""]","""[{\""initial_potential\"": 0.0, \""versus_initial\"": \""VS REF\"", \""vertex_potential_1\"": -1.0, \""versus_vertex_1\"": \""VS REF\"", \""vertex_hold_1\"": 0, \""acquire_data_during_vertex_hold_1\"": \""NO\"", \""vertex_potential_2\"": 1.2, \""versus_vertex_2\"": \""VS REF\"", \""vertex_hold_2\"": 0, \""acquire_data_during_vertex_hold_2\"": \""NO\"", \""scan_rate\"": 0.075, \""cycles\"": 2, \""limit_1_type\"": \""NONE\"", \""limit_1_direction\"": \""<\"", \""limit_1_value\"": 0, \""limit_2_type\"": \""NONE\"", \""limit_2_direction\"": \""<\"", \""limit_2_value\"": 0, \""current_range\"": \""2MA\"", \""electrometer\"": \""AUTO\"", \""e_filter\"": \""1HZ\"", \""i_filter\"": \""1HZ\"", \""leave_cell_on\"": \""NO\"", \""cell_to_use\"": \""EXTERNAL\"", \""enable_ir_compensation\"": \""DISABLED\"", \""user_defined_the_amount_of_ir_comp\"": 1, \""use_previously_determined_ir_comp\"": \""YES\"", \""bandwidth\"": \""AUTO\"", \""final_potential\"": 0.0, \""versus_final\"": \""VS REF\"", \""low_current_interface_bandwidth\"": \""AUTO\""}]""","{""0"": 0.0, ""1"": 0.0, ""2"": 0.0, ""3"": 0.5, ""4"": 0.0}",asdc_data_026.csv,-0.63,,-0.41,,0,74,NiTiAl_101018_2_1_Rh_60s_50kV_100uAdet_1_164.txt,435.687,231.465,6.859,8.966000000000003,0.387,58.252,1.726,2864.821,23.875,7.466,0.353,100.0,0.0,731.673,10.639,3.816,0.252,16.000999999999998,0.233,1786.667,16.675,24.281,0.636,25.747,0.24,0.0,0.0,60.005,,1.0,164.0,
26,26,27,corrosion,27,"[{""op"": ""set_flow"", ""rates"": {""NaCl"": 0.5}, ""hold_time"": 10}, {""op"": ""cv"", ""initial_potential"": 0.0, ""vertex_potential_1"": -1.0, ""vertex_potential_2"": 1.2, ""final_potential"": 0.0, ""scan_rate"": 0.075, ""cycles"": 2, ""current_range"": ""2MA""}]",4.52,-9.04,0.06031844329833985,0.06556153869628906,0.016928361892700194,False,2020-03-11 18:39:18.858453,2020-03-11 18:41:49.464454,[],"[""set_flow"", ""cv""]","""[{\""initial_potential\"": 0.0, \""versus_initial\"": \""VS REF\"", \""vertex_potential_1\"": -1.0, \""versus_vertex_1\"": \""VS REF\"", \""vertex_hold_1\"": 0, \""acquire_data_during_vertex_hold_1\"": \""NO\"", \""vertex_potential_2\"": 1.2, \""versus_vertex_2\"": \""VS REF\"", \""vertex_hold_2\"": 0, \""acquire_data_during_vertex_hold_2\"": \""NO\"", \""scan_rate\"": 0.075, \""cycles\"": 2, \""limit_1_type\"": \""NONE\"", \""limit_1_direction\"": \""<\"", \""limit_1_value\"": 0, \""limit_2_type\"": \""NONE\"", \""limit_2_direction\"": \""<\"", \""limit_2_value\"": 0, \""current_range\"": \""2MA\"", \""electrometer\"": \""AUTO\"", \""e_filter\"": \""1HZ\"", \""i_filter\"": \""1HZ\"", \""leave_cell_on\"": \""NO\"", \""cell_to_use\"": \""EXTERNAL\"", \""enable_ir_compensation\"": \""DISABLED\"", \""user_defined_the_amount_of_ir_comp\"": 1, \""use_previously_determined_ir_comp\"": \""YES\"", \""bandwidth\"": \""AUTO\"", \""final_potential\"": 0.0, \""versus_final\"": \""VS REF\"", \""low_current_interface_bandwidth\"": \""AUTO\""}]""","{""0"": 0.0, ""1"": 0.0, ""2"": 0.0, ""3"": 0.5, ""4"": 0.0}",asdc_data_027.csv,-0.79,-4.96,-0.54,-.12,1,131,NiTiAl_101018_2_1_Rh_60s_50kV_100uAdet_1_57.txt,440.66,81.641,4.127,6.7170000000000005,0.335,24.022,1.214,2411.555,21.906,5.884,0.313,100.0,0.0,1598.405,15.713,5.2170000000000005,0.295,32.795,0.322,3152.984000000001,22.105,26.569000000000006,0.665,43.183,0.303,0.0,0.0,59.995,,1.0,57.0,0.0647503005047345
27,27,28,corrosion,28,"[{""op"": ""set_flow"", ""rates"": {""NaCl"": 0.5}, ""hold_time"": 10}, {""op"": ""cv"", ""initial_potential"": 0.0, ""vertex_potential_1"": -1.0, ""vertex_potential_2"": 1.2, ""final_potential"": 0.0, ""scan_rate"": 0.075, ""cycles"": 2, ""current_range"": ""2MA""}]",18.08,-22.6,0.07387873840332031,0.05200149154663086,0.016826162338256834,False,2020-03-12 09:43:24.895801,2020-03-12 09:45:53.425402,[],"[""set_flow"", ""cv""]","""[{\""initial_potential\"": 0.0, \""versus_initial\"": \""VS REF\"", \""vertex_potential_1\"": -1.0, \""versus_vertex_1\"": \""VS REF\"", \""vertex_hold_1\"": 0, \""acquire_data_during_vertex_hold_1\"": \""NO\"", \""vertex_potential_2\"": 1.2, \""versus_vertex_2\"": \""VS REF\"", \""vertex_hold_2\"": 0, \""acquire_data_during_vertex_hold_2\"": \""NO\"", \""scan_rate\"": 0.075, \""cycles\"": 2, \""limit_1_type\"": \""NONE\"", \""limit_1_direction\"": \""<\"", \""limit_1_value\"": 0, \""limit_2_type\"": \""NONE\"", \""limit_2_direction\"": \""<\"", \""limit_2_value\"": 0, \""current_range\"": \""2MA\"", \""electrometer\"": \""AUTO\"", \""e_filter\"": \""1HZ\"", \""i_filter\"": \""1HZ\"", \""leave_cell_on\"": \""NO\"", \""cell_to_use\"": \""EXTERNAL\"", \""enable_ir_compensation\"": \""DISABLED\"", \""user_defined_the_amount_of_ir_comp\"": 1, \""use_previously_determined_ir_comp\"": \""YES\"", \""bandwidth\"": \""AUTO\"", \""final_potential\"": 0.0, \""versus_final\"": \""VS REF\"", \""low_current_interface_bandwidth\"": \""AUTO\""}]""","{""0"": 0.0, ""1"": 0.0, ""2"": 0.0, ""3"": 0.5, ""4"": 0.0}",asdc_data_028.csv,0.45,,,,0,58,NiTiAl_101018_2_1_Rh_60s_50kV_100uAdet_1_15.txt,414.312,45.045,3.1180000000000003,6.251,0.32299999999999995,14.72,1.019,2010.549,20.005,5.4510000000000005,0.301,100.0,0.0,1140.799,13.284,5.417999999999998,0.301,22.046,0.257,4726.789000000002,27.042,29.789,0.705,63.234,0.362,0.0,0.0,59.989,,1.0,15.0,0.112758651953913
28,28,29,corrosion,29,"[{""op"": ""set_flow"", ""rates"": {""NaCl"": 0.5}, ""hold_time"": 10}, {""op"": ""cv"", ""initial_potential"": 0.0, ""vertex_potential_1"": -1.0, ""vertex_potential_2"": 1.2, ""final_potential"": 0.0, ""scan_rate"": 0.075, ""cycles"": 2, ""current_range"": ""2MA""}]",-13.56,18.08,0.033198944091796884,0.08364154052734375,0.016826362609863282,False,2020-03-12 09:47:34.717202,2020-03-12 09:50:05.259203,[],"[""set_flow"", ""cv""]","""[{\""initial_potential\"": 0.0, \""versus_initial\"": \""VS REF\"", \""vertex_potential_1\"": -1.0, \""versus_vertex_1\"": \""VS REF\"", \""vertex_hold_1\"": 0, \""acquire_data_during_vertex_hold_1\"": \""NO\"", \""vertex_potential_2\"": 1.2, \""versus_vertex_2\"": \""VS REF\"", \""vertex_hold_2\"": 0, \""acquire_data_during_vertex_hold_2\"": \""NO\"", \""scan_rate\"": 0.075, \""cycles\"": 2, \""limit_1_type\"": \""NONE\"", \""limit_1_direction\"": \""<\"", \""limit_1_value\"": 0, \""limit_2_type\"": \""NONE\"", \""limit_2_direction\"": \""<\"", \""limit_2_value\"": 0, \""current_range\"": \""2MA\"", \""electrometer\"": \""AUTO\"", \""e_filter\"": \""1HZ\"", \""i_filter\"": \""1HZ\"", \""leave_cell_on\"": \""NO\"", \""cell_to_use\"": \""EXTERNAL\"", \""enable_ir_compensation\"": \""DISABLED\"", \""user_defined_the_amount_of_ir_comp\"": 1, \""use_previously_determined_ir_comp\"": \""YES\"", \""bandwidth\"": \""AUTO\"", \""final_potential\"": 0.0, \""versus_final\"": \""VS REF\"", \""low_current_interface_bandwidth\"": \""AUTO\""}]""","{""0"": 0.0, ""1"": 0.0, ""2"": 0.0, ""3"": 0.5, ""4"": 0.0}",asdc_data_029.csv,0.25,,,,0,56,NiTiAl_101018_2_1_Rh_60s_50kV_100uAdet_1_148.txt,461.134,187.344,6.192,9.218,0.392,46.349,1.5319999999999998,3020.408,24.518,7.768,0.36,100.0,0.0,1623.891,15.836,4.667,0.279,36.188,0.353,1222.221,13.823,22.836,0.617,17.463,0.198,0.0,0.0,59.992,,1.0,148.0,0.308050482343811
29,29,30,corrosion,30,"[{""op"": ""set_flow"", ""rates"": {""NaCl"": 0.5}, ""hold_time"": 10}, {""op"": ""cv"", ""initial_potential"": 0.0, ""vertex_potential_1"": -1.0, ""vertex_potential_2"": 1.2, ""final_potential"": 0.0, ""scan_rate"": 0.075, ""cycles"": 2, ""current_range"": ""2MA""}]",13.56,0.0,0.05127869415283203,0.05652178955078125,0.01682651138305664,False,2020-03-12 09:51:44.679004,2020-03-12 09:54:15.251205,[],"[""set_flow"", ""cv""]","""[{\""initial_potential\"": 0.0, \""versus_initial\"": \""VS REF\"", \""vertex_potential_1\"": -1.0, \""versus_vertex_1\"": \""VS REF\"", \""vertex_hold_1\"": 0, \""acquire_data_during_vertex_hold_1\"": \""NO\"", \""vertex_potential_2\"": 1.2, \""versus_vertex_2\"": \""VS REF\"", \""vertex_hold_2\"": 0, \""acquire_data_during_vertex_hold_2\"": \""NO\"", \""scan_rate\"": 0.075, \""cycles\"": 2, \""limit_1_type\"": \""NONE\"", \""limit_1_direction\"": \""<\"", \""limit_1_value\"": 0, \""limit_2_type\"": \""NONE\"", \""limit_2_direction\"": \""<\"", \""limit_2_value\"": 0, \""current_range\"": \""2MA\"", \""electrometer\"": \""AUTO\"", \""e_filter\"": \""1HZ\"", \""i_filter\"": \""1HZ\"", \""leave_cell_on\"": \""NO\"", \""cell_to_use\"": \""EXTERNAL\"", \""enable_ir_compensation\"": \""DISABLED\"", \""user_defined_the_amount_of_ir_comp\"": 1, \""use_previously_determined_ir_comp\"": \""YES\"", \""bandwidth\"": \""AUTO\"", \""final_potential\"": 0.0, \""versus_final\"": \""VS REF\"", \""low_current_interface_bandwidth\"": \""AUTO\""}]""","{""0"": 0.0, ""1"": 0.0, ""2"": 0.0, ""3"": 0.5, ""4"": 0.0}",asdc_data_030.csv,0.48,,,,0,162,NiTiAl_101018_2_1_Rh_60s_50kV_100uAdet_1_85.txt,431.492,104.711,4.6560000000000015,7.186,0.34600000000000003,30.786,1.369,2382.1,21.776,6.069,0.318,100.0,0.0,1144.042,13.299,4.435,0.272,23.147,0.269,3365.916,22.836,26.408,0.664,46.067,0.313,0.0,0.0,59.981,,1.0,85.0,0.0557423613874701
30,30,31,corrosion,31,"[{""op"": ""set_flow"", ""rates"": {""NaCl"": 0.5}, ""hold_time"": 10}, {""op"": ""cv"", ""initial_potential"": 0.0, ""vertex_potential_1"": -1.0, ""vertex_potential_2"": 1.2, ""final_potential"": 0.0, ""scan_rate"": 0.075, ""cycles"": 2, ""current_range"": ""2MA""}]",-31.64,-9.04,0.060318843841552734,0.09999988555908204,0.016826662063598632,False,2020-03-12 09:55:56.824805,2020-03-12 09:58:27.398006,[],"[""set_flow"", ""cv""]","""[{\""initial_potential\"": 0.0, \""versus_initial\"": \""VS REF\"", \""vertex_potential_1\"": -1.0, \""versus_vertex_1\"": \""VS REF\"", \""vertex_hold_1\"": 0, \""acquire_data_during_vertex_hold_1\"": \""NO\"", \""vertex_potential_2\"": 1.2, \""versus_vertex_2\"": \""VS REF\"", \""vertex_hold_2\"": 0, \""acquire_data_during_vertex_hold_2\"": \""NO\"", \""scan_rate\"": 0.075, \""cycles\"": 2, \""limit_1_type\"": \""NONE\"", \""limit_1_direction\"": \""<\"", \""limit_1_value\"": 0, \""limit_2_type\"": \""NONE\"", \""limit_2_direction\"": \""<\"", \""limit_2_value\"": 0, \""current_range\"": \""2MA\"", \""electrometer\"": \""AUTO\"", \""e_filter\"": \""1HZ\"", \""i_filter\"": \""1HZ\"", \""leave_cell_on\"": \""NO\"", \""cell_to_use\"": \""EXTERNAL\"", \""enable_ir_compensation\"": \""DISABLED\"", \""user_defined_the_amount_of_ir_comp\"": 1, \""use_previously_determined_ir_comp\"": \""YES\"", \""bandwidth\"": \""AUTO\"", \""final_potential\"": 0.0, \""versus_final\"": \""VS REF\"", \""low_current_interface_bandwidth\"": \""AUTO\""}]""","{""0"": 0.0, ""1"": 0.0, ""2"": 0.0, ""3"": 0.5, ""4"": 0.0}",asdc_data_031.csv,-0.69,-5.32,-0.5,-.05,2,140,NiTiAl_101018_2_1_Rh_60s_50kV_100uAdet_1_65.txt,500.396,69.931,3.86,8.236,0.371,17.915,0.989,2938.666,24.186,7.0520000000000005,0.343,100.0,0.0,3105.14,21.893,6.519,0.33,67.65,0.477,1049.606,12.824000000000002,21.924,0.605,14.435,0.17600000000000002,0.0,0.0,59.981,,1.0,65.0,0.565600391266217
31,31,32,corrosion,32,"[{""op"": ""set_flow"", ""rates"": {""NaCl"": 0.5}, ""hold_time"": 10}, {""op"": ""cv"", ""initial_potential"": 0.0, ""vertex_potential_1"": -1.0, ""vertex_potential_2"": 1.2, ""final_potential"": 0.0, ""scan_rate"": 0.075, ""cycles"": 2, ""current_range"": ""2MA""}]",-13.56,-18.08,0.06935868835449219,0.08364173889160156,0.01682691192626953,False,2020-03-12 10:00:03.478407,2020-03-12 10:02:34.051608,[],"[""set_flow"", ""cv""]","""[{\""initial_potential\"": 0.0, \""versus_initial\"": \""VS REF\"", \""vertex_potential_1\"": -1.0, \""versus_vertex_1\"": \""VS REF\"", \""vertex_hold_1\"": 0, \""acquire_data_during_vertex_hold_1\"": \""NO\"", \""vertex_potential_2\"": 1.2, \""versus_vertex_2\"": \""VS REF\"", \""vertex_hold_2\"": 0, \""acquire_data_during_vertex_hold_2\"": \""NO\"", \""scan_rate\"": 0.075, \""cycles\"": 2, \""limit_1_type\"": \""NONE\"", \""limit_1_direction\"": \""<\"", \""limit_1_value\"": 0, \""limit_2_type\"": \""NONE\"", \""limit_2_direction\"": \""<\"", \""limit_2_value\"": 0, \""current_range\"": \""2MA\"", \""electrometer\"": \""AUTO\"", \""e_filter\"": \""1HZ\"", \""i_filter\"": \""1HZ\"", \""leave_cell_on\"": \""NO\"", \""cell_to_use\"": \""EXTERNAL\"", \""enable_ir_compensation\"": \""DISABLED\"", \""user_defined_the_amount_of_ir_comp\"": 1, \""use_previously_determined_ir_comp\"": \""YES\"", \""bandwidth\"": \""AUTO\"", \""final_potential\"": 0.0, \""versus_final\"": \""VS REF\"", \""low_current_interface_bandwidth\"": \""AUTO\""}]""","{""0"": 0.0, ""1"": 0.0, ""2"": 0.0, ""3"": 0.5, ""4"": 0.0}",asdc_data_032.csv,-0.36,,,,0,106,NiTiAl_101018_2_1_Rh_60s_50kV_100uAdet_1_34.txt,472.853,63.438,3.679,7.586,0.35600000000000004,17.534000000000002,1.017,2672.87,23.068,6.669,0.333,100.0,0.0,2546.84,19.832,6.336,0.325,54.379,0.423,2042.916,17.823,24.26,0.636,28.087,0.245,0.0,0.0,59.976000000000006,,1.0,34.0,0.5084442429997821
32,32,33,corrosion,33,"[{""op"": ""set_flow"", ""rates"": {""NaCl"": 0.5}, ""hold_time"": 10}, {""op"": ""cv"", ""initial_potential"": 0.0, ""vertex_potential_1"": -1.0, ""vertex_potential_2"": 1.2, ""final_potential"": 0.0, ""scan_rate"": 0.075, ""cycles"": 2, ""current_range"": ""2MA""}]",0.0,-13.56,0.06483879089355467,0.07008173370361329,0.016826961517333986,False,2020-03-12 10:04:09.228209,2020-03-12 10:06:39.769210,[],"[""set_flow"", ""cv""]","""[{\""initial_potential\"": 0.0, \""versus_initial\"": \""VS REF\"", \""vertex_potential_1\"": -1.0, \""versus_vertex_1\"": \""VS REF\"", \""vertex_hold_1\"": 0, \""acquire_data_during_vertex_hold_1\"": \""NO\"", \""vertex_potential_2\"": 1.2, \""versus_vertex_2\"": \""VS REF\"", \""vertex_hold_2\"": 0, \""acquire_data_during_vertex_hold_2\"": \""NO\"", \""scan_rate\"": 0.075, \""cycles\"": 2, \""limit_1_type\"": \""NONE\"", \""limit_1_direction\"": \""<\"", \""limit_1_value\"": 0, \""limit_2_type\"": \""NONE\"", \""limit_2_direction\"": \""<\"", \""limit_2_value\"": 0, \""current_range\"": \""2MA\"", \""electrometer\"": \""AUTO\"", \""e_filter\"": \""1HZ\"", \""i_filter\"": \""1HZ\"", \""leave_cell_on\"": \""NO\"", \""cell_to_use\"": \""EXTERNAL\"", \""enable_ir_compensation\"": \""DISABLED\"", \""user_defined_the_amount_of_ir_comp\"": 1, \""use_previously_determined_ir_comp\"": \""YES\"", \""bandwidth\"": \""AUTO\"", \""final_potential\"": 0.0, \""versus_final\"": \""VS REF\"", \""low_current_interface_bandwidth\"": \""AUTO\""}]""","{""0"": 0.0, ""1"": 0.0, ""2"": 0.0, ""3"": 0.5, ""4"": 0.0}",asdc_data_033.csv,0.17,,,,0,117,NiTiAl_101018_2_1_Rh_60s_50kV_100uAdet_1_44.txt,442.06,70.863,3.859,6.718,0.335,20.851,1.136,2444.572,22.057,5.768,0.31,100.0,0.0,1841.207,16.865,5.667999999999998,0.307,38.544,0.353,2930.222,21.315,25.889,0.657,40.604,0.295,0.0,0.0,59.986,,1.0,44.0,0.0836818913793591
33,33,34,corrosion,34,"[{""op"": ""set_flow"", ""rates"": {""NaCl"": 0.5}, ""hold_time"": 10}, {""op"": ""cv"", ""initial_potential"": 0.0, ""vertex_potential_1"": -1.0, ""vertex_potential_2"": 1.2, ""final_potential"": 0.0, ""scan_rate"": 0.075, ""cycles"": 2, ""current_range"": ""2MA""}]",18.08,13.56,0.03771889114379883,0.05200178909301758,0.016827062606811525,False,2020-03-12 10:08:18.332010,2020-03-12 10:10:48.858411,[],"[""set_flow"", ""cv""]","""[{\""initial_potential\"": 0.0, \""versus_initial\"": \""VS REF\"", \""vertex_potential_1\"": -1.0, \""versus_vertex_1\"": \""VS REF\"", \""vertex_hold_1\"": 0, \""acquire_data_during_vertex_hold_1\"": \""NO\"", \""vertex_potential_2\"": 1.2, \""versus_vertex_2\"": \""VS REF\"", \""vertex_hold_2\"": 0, \""acquire_data_during_vertex_hold_2\"": \""NO\"", \""scan_rate\"": 0.075, \""cycles\"": 2, \""limit_1_type\"": \""NONE\"", \""limit_1_direction\"": \""<\"", \""limit_1_value\"": 0, \""limit_2_type\"": \""NONE\"", \""limit_2_direction\"": \""<\"", \""limit_2_value\"": 0, \""current_range\"": \""2MA\"", \""electrometer\"": \""AUTO\"", \""e_filter\"": \""1HZ\"", \""i_filter\"": \""1HZ\"", \""leave_cell_on\"": \""NO\"", \""cell_to_use\"": \""EXTERNAL\"", \""enable_ir_compensation\"": \""DISABLED\"", \""user_defined_the_amount_of_ir_comp\"": 1, \""use_previously_determined_ir_comp\"": \""YES\"", \""bandwidth\"": \""AUTO\"", \""final_potential\"": 0.0, \""versus_final\"": \""VS REF\"", \""low_current_interface_bandwidth\"": \""AUTO\""}]""","{""0"": 0.0, ""1"": 0.0, ""2"": 0.0, ""3"": 0.5, ""4"": 0.0}",asdc_data_034.csv,-0.12,,,,0,34,NiTiAl_101018_2_1_Rh_60s_50kV_100uAdet_1_128.txt,423.77,153.93200000000004,5.61,7.434,0.35200000000000004,43.272,1.577,2566.792,22.6,6.384,0.326,100.0,0.0,830.405,11.334,4.184,0.264,17.465,0.238,2770.966,20.729,25.701,0.655,39.26300000000001,0.294,0.0,0.0,59.997,,1.0,128.0,0.0398879293898413
34,34,35,corrosion,35,"[{""op"": ""set_flow"", ""rates"": {""NaCl"": 0.5}, ""hold_time"": 10}, {""op"": ""cv"", ""initial_potential"": 0.0, ""vertex_potential_1"": -1.0, ""vertex_potential_2"": 1.2, ""final_potential"": 0.0, ""scan_rate"": 0.075, ""cycles"": 2, ""current_range"": ""2MA""}]",9.04,-13.56,0.06483859252929687,0.061041538238525386,0.016827312469482422,False,2020-03-12 10:12:27.278812,2020-03-12 10:14:57.852013,[],"[""set_flow"", ""cv""]","""[{\""initial_potential\"": 0.0, \""versus_initial\"": \""VS REF\"", \""vertex_potential_1\"": -1.0, \""versus_vertex_1\"": \""VS REF\"", \""vertex_hold_1\"": 0, \""acquire_data_during_vertex_hold_1\"": \""NO\"", \""vertex_potential_2\"": 1.2, \""versus_vertex_2\"": \""VS REF\"", \""vertex_hold_2\"": 0, \""acquire_data_during_vertex_hold_2\"": \""NO\"", \""scan_rate\"": 0.075, \""cycles\"": 2, \""limit_1_type\"": \""NONE\"", \""limit_1_direction\"": \""<\"", \""limit_1_value\"": 0, \""limit_2_type\"": \""NONE\"", \""limit_2_direction\"": \""<\"", \""limit_2_value\"": 0, \""current_range\"": \""2MA\"", \""electrometer\"": \""AUTO\"", \""e_filter\"": \""1HZ\"", \""i_filter\"": \""1HZ\"", \""leave_cell_on\"": \""NO\"", \""cell_to_use\"": \""EXTERNAL\"", \""enable_ir_compensation\"": \""DISABLED\"", \""user_defined_the_amount_of_ir_comp\"": 1, \""use_previously_determined_ir_comp\"": \""YES\"", \""bandwidth\"": \""AUTO\"", \""final_potential\"": 0.0, \""versus_final\"": \""VS REF\"", \""low_current_interface_bandwidth\"": \""AUTO\""}]""","{""0"": 0.0, ""1"": 0.0, ""2"": 0.0, ""3"": 0.5, ""4"": 0.0}",asdc_data_035.csv,-0.58,-5.85,-0.39,0.1,1,115,NiTiAl_101018_2_1_Rh_60s_50kV_100uAdet_1_42.txt,430.231,67.577,3.768,6.318,0.325,20.677,1.153,2247.693,21.151,5.318,0.298,100.0,0.0,1455.6229999999996,15.0,5.3679999999999986,0.299,29.398000000000003,0.303,3657.939,23.798,26.124,0.66,49.924,0.325,0.0,0.0,59.983,,1.0,42.0,0.0643502344040727
35,35,36,corrosion,36,"[{""op"": ""set_flow"", ""rates"": {""NaCl"": 0.5}, ""hold_time"": 10}, {""op"": ""cv"", ""initial_potential"": 0.0, ""vertex_potential_1"": -1.0, ""vertex_potential_2"": 1.2, ""final_potential"": 0.0, ""scan_rate"": 0.075, ""cycles"": 2, ""current_range"": ""2MA""}]",9.04,13.56,0.03771889114379883,0.06104188919067384,0.016827312469482422,False,2020-03-12 10:16:35.930213,2020-03-12 10:19:05.441614,[],"[""set_flow"", ""cv""]","""[{\""initial_potential\"": 0.0, \""versus_initial\"": \""VS REF\"", \""vertex_potential_1\"": -1.0, \""versus_vertex_1\"": \""VS REF\"", \""vertex_hold_1\"": 0, \""acquire_data_during_vertex_hold_1\"": \""NO\"", \""vertex_potential_2\"": 1.2, \""versus_vertex_2\"": \""VS REF\"", \""vertex_hold_2\"": 0, \""acquire_data_during_vertex_hold_2\"": \""NO\"", \""scan_rate\"": 0.075, \""cycles\"": 2, \""limit_1_type\"": \""NONE\"", \""limit_1_direction\"": \""<\"", \""limit_1_value\"": 0, \""limit_2_type\"": \""NONE\"", \""limit_2_direction\"": \""<\"", \""limit_2_value\"": 0, \""current_range\"": \""2MA\"", \""electrometer\"": \""AUTO\"", \""e_filter\"": \""1HZ\"", \""i_filter\"": \""1HZ\"", \""leave_cell_on\"": \""NO\"", \""cell_to_use\"": \""EXTERNAL\"", \""enable_ir_compensation\"": \""DISABLED\"", \""user_defined_the_amount_of_ir_comp\"": 1, \""use_previously_determined_ir_comp\"": \""YES\"", \""bandwidth\"": \""AUTO\"", \""final_potential\"": 0.0, \""versus_final\"": \""VS REF\"", \""low_current_interface_bandwidth\"": \""AUTO\""}]""","{""0"": 0.0, ""1"": 0.0, ""2"": 0.0, ""3"": 0.5, ""4"": 0.0}",asdc_data_036.csv,-0.18,,,,0,37,NiTiAl_101018_2_1_Rh_60s_50kV_100uAdet_1_130.txt,439.409,166.755,5.839,7.937,0.364,44.808,1.569,2639.074,22.923,6.803,0.337,100.0,0.0,1071.526,12.871,4.102,0.262,22.764,0.273,2302.905,18.915,25.094,0.647,32.428000000000004,0.266,0.0,0.0,59.974,,1.0,130.0,0.0394735009722216
36,36,37,corrosion,37,"[{""op"": ""set_flow"", ""rates"": {""NaCl"": 0.5}, ""hold_time"": 10}, {""op"": ""cv"", ""initial_potential"": 0.0, ""vertex_potential_1"": -1.0, ""vertex_potential_2"": 1.2, ""final_potential"": 0.0, ""scan_rate"": 0.075, ""cycles"": 2, ""current_range"": ""2MA""}]",-9.04,-31.64,0.08291873931884766,0.0791214370727539,0.016827411651611328,False,2020-03-12 10:20:47.405215,2020-03-12 10:23:18.011416,[],"[""set_flow"", ""cv""]","""[{\""initial_potential\"": 0.0, \""versus_initial\"": \""VS REF\"", \""vertex_potential_1\"": -1.0, \""versus_vertex_1\"": \""VS REF\"", \""vertex_hold_1\"": 0, \""acquire_data_during_vertex_hold_1\"": \""NO\"", \""vertex_potential_2\"": 1.2, \""versus_vertex_2\"": \""VS REF\"", \""vertex_hold_2\"": 0, \""acquire_data_during_vertex_hold_2\"": \""NO\"", \""scan_rate\"": 0.075, \""cycles\"": 2, \""limit_1_type\"": \""NONE\"", \""limit_1_direction\"": \""<\"", \""limit_1_value\"": 0, \""limit_2_type\"": \""NONE\"", \""limit_2_direction\"": \""<\"", \""limit_2_value\"": 0, \""current_range\"": \""2MA\"", \""electrometer\"": \""AUTO\"", \""e_filter\"": \""1HZ\"", \""i_filter\"": \""1HZ\"", \""leave_cell_on\"": \""NO\"", \""cell_to_use\"": \""EXTERNAL\"", \""enable_ir_compensation\"": \""DISABLED\"", \""user_defined_the_amount_of_ir_comp\"": 1, \""use_previously_determined_ir_comp\"": \""YES\"", \""bandwidth\"": \""AUTO\"", \""final_potential\"": 0.0, \""versus_final\"": \""VS REF\"", \""low_current_interface_bandwidth\"": \""AUTO\""}]""","{""0"": 0.0, ""1"": 0.0, ""2"": 0.0, ""3"": 0.5, ""4"": 0.0}",asdc_data_037.csv,-0.66,-5.15,-0.44,.1,1,112,NiTiAl_101018_2_1_Rh_60s_50kV_100uAdet_1_4.txt,433.802,40.917,3.006,7.153,0.345,12.261,0.901,2640.613,22.927,6.2860000000000005,0.324,100.0,0.0,2349.77,19.05,6.303,0.324,52.67,0.4270000000000001,2405.597,19.326,24.61,0.6409999999999999,35.068000000000005,0.282,0.0,0.0,59.976000000000006,,1.0,4.0,0.47073806352557
37,37,38,corrosion,38,"[{""op"": ""set_flow"", ""rates"": {""NaCl"": 0.5}, ""hold_time"": 10}, {""op"": ""cv"", ""initial_potential"": 0.0, ""vertex_potential_1"": -1.0, ""vertex_potential_2"": 1.2, ""final_potential"": 0.0, ""scan_rate"": 0.075, ""cycles"": 2, ""current_range"": ""2MA""}]",-18.08,-4.52,0.05579894256591797,0.0881619873046875,0.016827611923217772,False,2020-03-12 10:24:56.339217,2020-03-12 10:27:26.943618,[],"[""set_flow"", ""cv""]","""[{\""initial_potential\"": 0.0, \""versus_initial\"": \""VS REF\"", \""vertex_potential_1\"": -1.0, \""versus_vertex_1\"": \""VS REF\"", \""vertex_hold_1\"": 0, \""acquire_data_during_vertex_hold_1\"": \""NO\"", \""vertex_potential_2\"": 1.2, \""versus_vertex_2\"": \""VS REF\"", \""vertex_hold_2\"": 0, \""acquire_data_during_vertex_hold_2\"": \""NO\"", \""scan_rate\"": 0.075, \""cycles\"": 2, \""limit_1_type\"": \""NONE\"", \""limit_1_direction\"": \""<\"", \""limit_1_value\"": 0, \""limit_2_type\"": \""NONE\"", \""limit_2_direction\"": \""<\"", \""limit_2_value\"": 0, \""current_range\"": \""2MA\"", \""electrometer\"": \""AUTO\"", \""e_filter\"": \""1HZ\"", \""i_filter\"": \""1HZ\"", \""leave_cell_on\"": \""NO\"", \""cell_to_use\"": \""EXTERNAL\"", \""enable_ir_compensation\"": \""DISABLED\"", \""user_defined_the_amount_of_ir_comp\"": 1, \""use_previously_determined_ir_comp\"": \""YES\"", \""bandwidth\"": \""AUTO\"", \""final_potential\"": 0.0, \""versus_final\"": \""VS REF\"", \""low_current_interface_bandwidth\"": \""AUTO\""}]""","{""0"": 0.0, ""1"": 0.0, ""2"": 0.0, ""3"": 0.5, ""4"": 0.0}",asdc_data_038.csv,-0.81,-4.98,-0.61,.1,1,153,NiTiAl_101018_2_1_Rh_60s_50kV_100uAdet_1_77.txt,481.165,93.817,4.423,7.586,0.35600000000000004,24.636,1.162,2821.695,23.698,6.269,0.32299999999999995,100.0,0.0,2500.377,19.649,5.952000000000001,0.315,53.952,0.424,1553.007,15.557,22.825,0.617,21.412,0.215,0.0,0.0,59.979,,1.0,77.0,0.50354282143467
38,38,39,corrosion,39,"[{""op"": ""set_flow"", ""rates"": {""NaCl"": 0.5}, ""hold_time"": 10}, {""op"": ""cv"", ""initial_potential"": 0.0, ""vertex_potential_1"": -1.0, ""vertex_potential_2"": 1.2, ""final_potential"": 0.0, ""scan_rate"": 0.075, ""cycles"": 2, ""current_range"": ""2MA""}]",-4.52,-27.12,0.07839859008789063,0.07460173797607422,0.016827762603759764,False,2020-03-12 10:29:04.226218,2020-03-12 10:31:34.782819,[],"[""set_flow"", ""cv""]","""[{\""initial_potential\"": 0.0, \""versus_initial\"": \""VS REF\"", \""vertex_potential_1\"": -1.0, \""versus_vertex_1\"": \""VS REF\"", \""vertex_hold_1\"": 0, \""acquire_data_during_vertex_hold_1\"": \""NO\"", \""vertex_potential_2\"": 1.2, \""versus_vertex_2\"": \""VS REF\"", \""vertex_hold_2\"": 0, \""acquire_data_during_vertex_hold_2\"": \""NO\"", \""scan_rate\"": 0.075, \""cycles\"": 2, \""limit_1_type\"": \""NONE\"", \""limit_1_direction\"": \""<\"", \""limit_1_value\"": 0, \""limit_2_type\"": \""NONE\"", \""limit_2_direction\"": \""<\"", \""limit_2_value\"": 0, \""current_range\"": \""2MA\"", \""electrometer\"": \""AUTO\"", \""e_filter\"": \""1HZ\"", \""i_filter\"": \""1HZ\"", \""leave_cell_on\"": \""NO\"", \""cell_to_use\"": \""EXTERNAL\"", \""enable_ir_compensation\"": \""DISABLED\"", \""user_defined_the_amount_of_ir_comp\"": 1, \""use_previously_determined_ir_comp\"": \""YES\"", \""bandwidth\"": \""AUTO\"", \""final_potential\"": 0.0, \""versus_final\"": \""VS REF\"", \""low_current_interface_bandwidth\"": \""AUTO\""}]""","{""0"": 0.0, ""1"": 0.0, ""2"": 0.0, ""3"": 0.5, ""4"": 0.0}",asdc_data_039.csv,-0.73,-5.13,-0.48,.15,1,3,NiTiAl_101018_2_1_Rh_60s_50kV_100uAdet_1_10.txt,434.27,45.49800000000001,3.143,6.7189999999999985,0.335,13.733,0.949,2527.5660000000007,22.43,5.8020000000000005,0.311,100.0,0.0,2149.049,18.218,5.702000000000001,0.308,46.664,0.396,2776.437,20.749,24.458,0.639,39.603,0.29600000000000004,0.0,0.0,59.98,,1.0,10.0,0.357544177932349
39,39,40,corrosion,40,"[{""op"": ""set_flow"", ""rates"": {""NaCl"": 0.5}, ""hold_time"": 10}, {""op"": ""cv"", ""initial_potential"": 0.0, ""vertex_potential_1"": -1.0, ""vertex_potential_2"": 1.2, ""final_potential"": 0.0, ""scan_rate"": 0.075, ""cycles"": 2, ""current_range"": ""2MA""}]",0.0,22.6,0.028678794860839844,0.07008198547363281,0.016827911376953126,False,2020-03-12 10:33:17.764820,2020-03-12 10:35:48.354621,[],"[""set_flow"", ""cv""]","""[{\""initial_potential\"": 0.0, \""versus_initial\"": \""VS REF\"", \""vertex_potential_1\"": -1.0, \""versus_vertex_1\"": \""VS REF\"", \""vertex_hold_1\"": 0, \""acquire_data_during_vertex_hold_1\"": \""NO\"", \""vertex_potential_2\"": 1.2, \""versus_vertex_2\"": \""VS REF\"", \""vertex_hold_2\"": 0, \""acquire_data_during_vertex_hold_2\"": \""NO\"", \""scan_rate\"": 0.075, \""cycles\"": 2, \""limit_1_type\"": \""NONE\"", \""limit_1_direction\"": \""<\"", \""limit_1_value\"": 0, \""limit_2_type\"": \""NONE\"", \""limit_2_direction\"": \""<\"", \""limit_2_value\"": 0, \""current_range\"": \""2MA\"", \""electrometer\"": \""AUTO\"", \""e_filter\"": \""1HZ\"", \""i_filter\"": \""1HZ\"", \""leave_cell_on\"": \""NO\"", \""cell_to_use\"": \""EXTERNAL\"", \""enable_ir_compensation\"": \""DISABLED\"", \""user_defined_the_amount_of_ir_comp\"": 1, \""use_previously_determined_ir_comp\"": \""YES\"", \""bandwidth\"": \""AUTO\"", \""final_potential\"": 0.0, \""versus_final\"": \""VS REF\"", \""low_current_interface_bandwidth\"": \""AUTO\""}]""","{""0"": 0.0, ""1"": 0.0, ""2"": 0.0, ""3"": 0.5, ""4"": 0.0}",asdc_data_040.csv,-0.78,-5.46,-0.61,.1,1,66,NiTiAl_101018_2_1_Rh_60s_50kV_100uAdet_1_157.txt,455.778,219.657,6.685,8.686,0.381,53.885,1.64,2892.062,23.995,7.552,0.355,100.0,0.0,1123.537,13.178,4.118,0.262,24.36,0.28600000000000003,1544.017,15.517,23.791,0.63,21.754,0.219,0.0,0.0,59.981,,1.0,157.0,
40,40,41,corrosion,41,"[{""op"": ""set_flow"", ""rates"": {""NaCl"": 0.5}, ""hold_time"": 10}, {""op"": ""cv"", ""initial_potential"": 0.0, ""vertex_potential_1"": -1.0, ""vertex_potential_2"": 1.2, ""final_potential"": 0.0, ""scan_rate"": 0.075, ""cycles"": 2, ""current_range"": ""2MA""}]",31.64,9.04,0.042238491058349606,0.03844164276123047,0.01682801246643066,False,2020-03-12 10:37:27.556021,2020-03-12 10:39:58.144822,[],"[""set_flow"", ""cv""]","""[{\""initial_potential\"": 0.0, \""versus_initial\"": \""VS REF\"", \""vertex_potential_1\"": -1.0, \""versus_vertex_1\"": \""VS REF\"", \""vertex_hold_1\"": 0, \""acquire_data_during_vertex_hold_1\"": \""NO\"", \""vertex_potential_2\"": 1.2, \""versus_vertex_2\"": \""VS REF\"", \""vertex_hold_2\"": 0, \""acquire_data_during_vertex_hold_2\"": \""NO\"", \""scan_rate\"": 0.075, \""cycles\"": 2, \""limit_1_type\"": \""NONE\"", \""limit_1_direction\"": \""<\"", \""limit_1_value\"": 0, \""limit_2_type\"": \""NONE\"", \""limit_2_direction\"": \""<\"", \""limit_2_value\"": 0, \""current_range\"": \""2MA\"", \""electrometer\"": \""AUTO\"", \""e_filter\"": \""1HZ\"", \""i_filter\"": \""1HZ\"", \""leave_cell_on\"": \""NO\"", \""cell_to_use\"": \""EXTERNAL\"", \""enable_ir_compensation\"": \""DISABLED\"", \""user_defined_the_amount_of_ir_comp\"": 1, \""use_previously_determined_ir_comp\"": \""YES\"", \""bandwidth\"": \""AUTO\"", \""final_potential\"": 0.0, \""versus_final\"": \""VS REF\"", \""low_current_interface_bandwidth\"": \""AUTO\""}]""","{""0"": 0.0, ""1"": 0.0, ""2"": 0.0, ""3"": 0.5, ""4"": 0.0}",asdc_data_041.csv,-0.43,,-0.19,,0,16,NiTiAl_101018_2_1_Rh_60s_50kV_100uAdet_1_111.txt,386.93300000000005,107.172,4.715,7.586,0.35600000000000004,33.75,1.485,2362.159,21.687,6.369,0.326,100.0,0.0,580.059,9.481,3.818,0.252,12.24,0.2,3695.514,23.927,28.261,0.6859999999999999,54.01,0.35,0.0,0.0,59.977,,1.0,111.0,0.0398507173729774
