Repository: usnistgov/HTE-NiTiAl

# HTE-NiTiAl

Plotting utilities and analysis code for:

A high-throughput structural and electrochemical study of metallic glass formation in Ni-Ti-Al

Howie Joress, Brian L. DeCost, Suchismita Sarker, Trevor M. Braun, Sidra Jilani, Ryan Smith, Logan Ward, Kevin J. Laws, Apurva Mehta, and Jason R. Hattrick-Simpers

File: jae_labels_comp.csv (part 3 of 3)
,Unnamed: 0,id,intent,experiment_id,instructions,x,y,x_versa,y_versa,z_versa,flag,timestamp_start,timestamp,error_codes,measurement,parameters,flow_setpoint,datafile,Voc,Ipass,Vpass,Vtp,slope,#,Filename,Lyr #1(nm),Al-Int(c/s),Err(c/s),Back(c/s),Back.Err,Al-At.%,Err(c/s).1,Si-Int(c/s),Err(c/s).2,Back(c/s).1,Back.Err.1,Si-At.%,Err(c/s).3,Ti-Int(c/s),Err(c/s).4,Back(c/s).2,Back.Err.2,Ti-At.%,Err(c/s).5,Ni-Int(c/s),Err(c/s).6,Back(c/s).3,Back.Err.3,Ni-At.%,Err(c/s).7,Comp(c/s),Rayl(c/s),LT(secs),Unnamed: 30,detector_index,sample_index,fwhm_IA_
41,41,42,corrosion,42,"[{""op"": ""set_flow"", ""rates"": {""NaCl"": 0.5}, ""hold_time"": 10}, {""op"": ""cv"", ""initial_potential"": 0.0, ""vertex_potential_1"": -1.0, ""vertex_potential_2"": 1.2, ""final_potential"": 0.0, ""scan_rate"": 0.075, ""cycles"": 2, ""current_range"": ""2MA""}]",-22.6,9.04,0.042239044189453116,0.09268158721923828,0.016828161239624027,False,2020-03-12 10:41:41.807823,2020-03-12 10:44:12.395624,[],"[""set_flow"", ""cv""]","""[{\""initial_potential\"": 0.0, \""versus_initial\"": \""VS REF\"", \""vertex_potential_1\"": -1.0, \""versus_vertex_1\"": \""VS REF\"", \""vertex_hold_1\"": 0, \""acquire_data_during_vertex_hold_1\"": \""NO\"", \""vertex_potential_2\"": 1.2, \""versus_vertex_2\"": \""VS REF\"", \""vertex_hold_2\"": 0, \""acquire_data_during_vertex_hold_2\"": \""NO\"", \""scan_rate\"": 0.075, \""cycles\"": 2, \""limit_1_type\"": \""NONE\"", \""limit_1_direction\"": \""<\"", \""limit_1_value\"": 0, \""limit_2_type\"": \""NONE\"", \""limit_2_direction\"": \""<\"", \""limit_2_value\"": 0, \""current_range\"": \""2MA\"", \""electrometer\"": \""AUTO\"", \""e_filter\"": \""1HZ\"", \""i_filter\"": \""1HZ\"", \""leave_cell_on\"": \""NO\"", \""cell_to_use\"": \""EXTERNAL\"", \""enable_ir_compensation\"": \""DISABLED\"", \""user_defined_the_amount_of_ir_comp\"": 1, \""use_previously_determined_ir_comp\"": \""YES\"", \""bandwidth\"": \""AUTO\"", \""final_potential\"": 0.0, \""versus_final\"": \""VS REF\"", \""low_current_interface_bandwidth\"": \""AUTO\""}]""","{""0"": 0.0, ""1"": 0.0, ""2"": 0.0, ""3"": 0.5, ""4"": 0.0}",asdc_data_042.csv,-0.86,-4.84,-0.66,.19,2,29,NiTiAl_101018_2_1_Rh_60s_50kV_100uAdet_1_123.txt,464.528,132.923,5.23,7.933,0.364,34.081,1.341,3018.801,24.506,6.8,0.337,100.0,0.0,2197.001,18.416,5.9,0.314,49.842,0.418,1113.488,13.202,22.666,0.615,16.077,0.191,0.0,0.0,60.00100000000001,,1.0,123.0,0.3877692502458
42,42,43,corrosion,43,"[{""op"": ""set_flow"", ""rates"": {""NaCl"": 0.5}, ""hold_time"": 10}, {""op"": ""cv"", ""initial_potential"": 0.0, ""vertex_potential_1"": -1.0, ""vertex_potential_2"": 1.2, ""final_potential"": 0.0, ""scan_rate"": 0.075, ""cycles"": 2, ""current_range"": ""2MA""}]",9.04,31.64,0.01963854598999024,0.06104183959960938,0.016828262329101562,False,2020-03-12 10:45:51.738425,2020-03-12 10:48:21.249826,[],"[""set_flow"", ""cv""]","""[{\""initial_potential\"": 0.0, \""versus_initial\"": \""VS REF\"", \""vertex_potential_1\"": -1.0, \""versus_vertex_1\"": \""VS REF\"", \""vertex_hold_1\"": 0, \""acquire_data_during_vertex_hold_1\"": \""NO\"", \""vertex_potential_2\"": 1.2, \""versus_vertex_2\"": \""VS REF\"", \""vertex_hold_2\"": 0, \""acquire_data_during_vertex_hold_2\"": \""NO\"", \""scan_rate\"": 0.075, \""cycles\"": 2, \""limit_1_type\"": \""NONE\"", \""limit_1_direction\"": \""<\"", \""limit_1_value\"": 0, \""limit_2_type\"": \""NONE\"", \""limit_2_direction\"": \""<\"", \""limit_2_value\"": 0, \""current_range\"": \""2MA\"", \""electrometer\"": \""AUTO\"", \""e_filter\"": \""1HZ\"", \""i_filter\"": \""1HZ\"", \""leave_cell_on\"": \""NO\"", \""cell_to_use\"": \""EXTERNAL\"", \""enable_ir_compensation\"": \""DISABLED\"", \""user_defined_the_amount_of_ir_comp\"": 1, \""use_previously_determined_ir_comp\"": \""YES\"", \""bandwidth\"": \""AUTO\"", \""final_potential\"": 0.0, \""versus_final\"": \""VS REF\"", \""low_current_interface_bandwidth\"": \""AUTO\""}]""","{""0"": 0.0, ""1"": 0.0, ""2"": 0.0, ""3"": 0.5, ""4"": 0.0}",asdc_data_043.csv,-0.77,,-0.53,,1,83,NiTiAl_101018_2_1_Rh_60s_50kV_100uAdet_1_172.txt,443.056,259.891,7.267,9.637,0.401,62.64,1.751,2991.09,24.404,8.286,0.3720000000000001,100.0,0.0,745.325,10.739,3.635,0.246,16.455,0.237,1451.305,15.05,23.775,0.63,20.905,0.217,0.0,0.0,59.979,,1.0,172.0,0.0397237907137598
43,43,44,corrosion,44,"[{""op"": ""set_flow"", ""rates"": {""NaCl"": 0.5}, ""hold_time"": 10}, {""op"": ""cv"", ""initial_potential"": 0.0, ""vertex_potential_1"": -1.0, ""vertex_potential_2"": 1.2, ""final_potential"": 0.0, ""scan_rate"": 0.075, ""cycles"": 2, ""current_range"": ""2MA""}]",-22.6,-18.08,0.06935854339599609,0.09268153381347656,0.016828411102294917,False,2020-03-12 10:50:04.195226,2020-03-12 10:52:34.707027,[],"[""set_flow"", ""cv""]","""[{\""initial_potential\"": 0.0, \""versus_initial\"": \""VS REF\"", \""vertex_potential_1\"": -1.0, \""versus_vertex_1\"": \""VS REF\"", \""vertex_hold_1\"": 0, \""acquire_data_during_vertex_hold_1\"": \""NO\"", \""vertex_potential_2\"": 1.2, \""versus_vertex_2\"": \""VS REF\"", \""vertex_hold_2\"": 0, \""acquire_data_during_vertex_hold_2\"": \""NO\"", \""scan_rate\"": 0.075, \""cycles\"": 2, \""limit_1_type\"": \""NONE\"", \""limit_1_direction\"": \""<\"", \""limit_1_value\"": 0, \""limit_2_type\"": \""NONE\"", \""limit_2_direction\"": \""<\"", \""limit_2_value\"": 0, \""current_range\"": \""2MA\"", \""electrometer\"": \""AUTO\"", \""e_filter\"": \""1HZ\"", \""i_filter\"": \""1HZ\"", \""leave_cell_on\"": \""NO\"", \""cell_to_use\"": \""EXTERNAL\"", \""enable_ir_compensation\"": \""DISABLED\"", \""user_defined_the_amount_of_ir_comp\"": 1, \""use_previously_determined_ir_comp\"": \""YES\"", \""bandwidth\"": \""AUTO\"", \""final_potential\"": 0.0, \""versus_final\"": \""VS REF\"", \""low_current_interface_bandwidth\"": \""AUTO\""}]""","{""0"": 0.0, ""1"": 0.0, ""2"": 0.0, ""3"": 0.5, ""4"": 0.0}",asdc_data_044.csv,-0.84,-4.71,-0.6,.2,2,108,NiTiAl_101018_2_1_Rh_60s_50kV_100uAdet_1_36.txt,492.823,58.786,3.549,7.517,0.354,15.601,0.942,2794.741,23.58,6.367000000000001,0.326,100.0,0.0,2969.228,21.406,6.7,0.334,63.776,0.46,1510.925,15.347,23.233,0.622,20.623,0.209,0.0,0.0,60.00100000000001,,1.0,36.0,0.5263388360115411
44,44,45,corrosion,45,"[{""op"": ""set_flow"", ""rates"": {""NaCl"": 0.5}, ""hold_time"": 10}, {""op"": ""cv"", ""initial_potential"": 0.0, ""vertex_potential_1"": -1.0, ""vertex_potential_2"": 1.2, ""final_potential"": 0.0, ""scan_rate"": 0.075, ""cycles"": 2, ""current_range"": ""2MA""}]",-27.12,-4.52,0.05579909133911133,0.0972016830444336,0.016828660964965818,False,2020-03-12 10:54:10.257028,2020-03-12 10:56:40.800029,[],"[""set_flow"", ""cv""]","""[{\""initial_potential\"": 0.0, \""versus_initial\"": \""VS REF\"", \""vertex_potential_1\"": -1.0, \""versus_vertex_1\"": \""VS REF\"", \""vertex_hold_1\"": 0, \""acquire_data_during_vertex_hold_1\"": \""NO\"", \""vertex_potential_2\"": 1.2, \""versus_vertex_2\"": \""VS REF\"", \""vertex_hold_2\"": 0, \""acquire_data_during_vertex_hold_2\"": \""NO\"", \""scan_rate\"": 0.075, \""cycles\"": 2, \""limit_1_type\"": \""NONE\"", \""limit_1_direction\"": \""<\"", \""limit_1_value\"": 0, \""limit_2_type\"": \""NONE\"", \""limit_2_direction\"": \""<\"", \""limit_2_value\"": 0, \""current_range\"": \""2MA\"", \""electrometer\"": \""AUTO\"", \""e_filter\"": \""1HZ\"", \""i_filter\"": \""1HZ\"", \""leave_cell_on\"": \""NO\"", \""cell_to_use\"": \""EXTERNAL\"", \""enable_ir_compensation\"": \""DISABLED\"", \""user_defined_the_amount_of_ir_comp\"": 1, \""use_previously_determined_ir_comp\"": \""YES\"", \""bandwidth\"": \""AUTO\"", \""final_potential\"": 0.0, \""versus_final\"": \""VS REF\"", \""low_current_interface_bandwidth\"": \""AUTO\""}]""","{""0"": 0.0, ""1"": 0.0, ""2"": 0.0, ""3"": 0.5, ""4"": 0.0}",asdc_data_045.csv,-0.86,-4.72,-0.61,.22,2,155,NiTiAl_101018_2_1_Rh_60s_50kV_100uAdet_1_79.txt,492.247,85.17,4.224,7.619,0.35600000000000004,21.892,1.086,2925.735,24.131,6.669,0.333,100.0,0.0,2840.367,20.94,6.3020000000000005,0.324,61.994,0.457,1165.742,13.503,22.074,0.607,16.114,0.187,0.0,0.0,59.98,,1.0,79.0,0.513067937526293
45,45,46,corrosion,46,"[{""op"": ""set_flow"", ""rates"": {""NaCl"": 0.5}, ""hold_time"": 10}, {""op"": ""cv"", ""initial_potential"": 0.0, ""vertex_potential_1"": -1.0, ""vertex_potential_2"": 1.2, ""final_potential"": 0.0, ""scan_rate"": 0.075, ""cycles"": 2, ""current_range"": ""2MA""}]",-22.6,18.08,0.033198944091796884,0.09268178558349607,0.01682891082763672,False,2020-03-12 10:58:18.269829,2020-03-12 11:00:48.809830,[],"[""set_flow"", ""cv""]","""[{\""initial_potential\"": 0.0, \""versus_initial\"": \""VS REF\"", \""vertex_potential_1\"": -1.0, \""versus_vertex_1\"": \""VS REF\"", \""vertex_hold_1\"": 0, \""acquire_data_during_vertex_hold_1\"": \""NO\"", \""vertex_potential_2\"": 1.2, \""versus_vertex_2\"": \""VS REF\"", \""vertex_hold_2\"": 0, \""acquire_data_during_vertex_hold_2\"": \""NO\"", \""scan_rate\"": 0.075, \""cycles\"": 2, \""limit_1_type\"": \""NONE\"", \""limit_1_direction\"": \""<\"", \""limit_1_value\"": 0, \""limit_2_type\"": \""NONE\"", \""limit_2_direction\"": \""<\"", \""limit_2_value\"": 0, \""current_range\"": \""2MA\"", \""electrometer\"": \""AUTO\"", \""e_filter\"": \""1HZ\"", \""i_filter\"": \""1HZ\"", \""leave_cell_on\"": \""NO\"", \""cell_to_use\"": \""EXTERNAL\"", \""enable_ir_compensation\"": \""DISABLED\"", \""user_defined_the_amount_of_ir_comp\"": 1, \""use_previously_determined_ir_comp\"": \""YES\"", \""bandwidth\"": \""AUTO\"", \""final_potential\"": 0.0, \""versus_final\"": \""VS REF\"", \""low_current_interface_bandwidth\"": \""AUTO\""}]""","{""0"": 0.0, ""1"": 0.0, ""2"": 0.0, ""3"": 0.5, ""4"": 0.0}",asdc_data_046.csv,-0.86,-4.93,-0.59,.1,2,59,NiTiAl_101018_2_1_Rh_60s_50kV_100uAdet_1_150.txt,447.048,165.55200000000005,5.824,8.667,0.38,42.11,1.481,3168.797,25.11,7.301,0.349,100.0,0.0,1856.045,16.929000000000002,5.25,0.29600000000000004,43.697,0.399,946.958,12.193,22.502,0.612,14.193,0.183,0.0,0.0,59.995,,1.0,150.0,0.397177487998933
46,46,47,corrosion,47,"[{""op"": ""set_flow"", ""rates"": {""NaCl"": 0.5}, ""hold_time"": 10}, {""op"": ""cv"", ""initial_potential"": 0.0, ""vertex_potential_1"": -1.0, ""vertex_potential_2"": 1.2, ""final_potential"": 0.0, ""scan_rate"": 0.075, ""cycles"": 2, ""current_range"": ""2MA""}]",0.0,31.64,0.01963864707946777,0.070081787109375,0.01682906150817871,False,2020-03-12 11:02:26.250431,2020-03-12 11:04:55.761832,[],"[""set_flow"", ""cv""]","""[{\""initial_potential\"": 0.0, \""versus_initial\"": \""VS REF\"", \""vertex_potential_1\"": -1.0, \""versus_vertex_1\"": \""VS REF\"", \""vertex_hold_1\"": 0, \""acquire_data_during_vertex_hold_1\"": \""NO\"", \""vertex_potential_2\"": 1.2, \""versus_vertex_2\"": \""VS REF\"", \""vertex_hold_2\"": 0, \""acquire_data_during_vertex_hold_2\"": \""NO\"", \""scan_rate\"": 0.075, \""cycles\"": 2, \""limit_1_type\"": \""NONE\"", \""limit_1_direction\"": \""<\"", \""limit_1_value\"": 0, \""limit_2_type\"": \""NONE\"", \""limit_2_direction\"": \""<\"", \""limit_2_value\"": 0, \""current_range\"": \""2MA\"", \""electrometer\"": \""AUTO\"", \""e_filter\"": \""1HZ\"", \""i_filter\"": \""1HZ\"", \""leave_cell_on\"": \""NO\"", \""cell_to_use\"": \""EXTERNAL\"", \""enable_ir_compensation\"": \""DISABLED\"", \""user_defined_the_amount_of_ir_comp\"": 1, \""use_previously_determined_ir_comp\"": \""YES\"", \""bandwidth\"": \""AUTO\"", \""final_potential\"": 0.0, \""versus_final\"": \""VS REF\"", \""low_current_interface_bandwidth\"": \""AUTO\""}]""","{""0"": 0.0, ""1"": 0.0, ""2"": 0.0, ""3"": 0.5, ""4"": 0.0}",asdc_data_047.csv,-0.83,-5.23,-0.52,.23,1,85,NiTiAl_101018_2_1_Rh_60s_50kV_100uAdet_1_174.txt,457.366,267.531,7.376,10.253,0.413,62.591,1.726,3031.386,24.568,8.736,0.382,100.0,0.0,916.497,11.908,4.401,0.271,20.108,0.261,1220.47,13.82,23.791,0.63,17.301,0.196,0.0,0.0,59.98,,1.0,174.0,0.47634121647324396
47,47,48,corrosion,48,"[{""op"": ""set_flow"", ""rates"": {""NaCl"": 0.5}, ""hold_time"": 10}, {""op"": ""cv"", ""initial_potential"": 0.0, ""vertex_potential_1"": -1.0, ""vertex_potential_2"": 1.2, ""final_potential"": 0.0, ""scan_rate"": 0.075, ""cycles"": 2, ""current_range"": ""2MA""}]",27.12,13.56,0.03771844482421875,0.04296174240112305,0.01682916259765625,False,2020-03-12 11:06:34.260233,2020-03-12 11:09:04.803234,[],"[""set_flow"", ""cv""]","""[{\""initial_potential\"": 0.0, \""versus_initial\"": \""VS REF\"", \""vertex_potential_1\"": -1.0, \""versus_vertex_1\"": \""VS REF\"", \""vertex_hold_1\"": 0, \""acquire_data_during_vertex_hold_1\"": \""NO\"", \""vertex_potential_2\"": 1.2, \""versus_vertex_2\"": \""VS REF\"", \""vertex_hold_2\"": 0, \""acquire_data_during_vertex_hold_2\"": \""NO\"", \""scan_rate\"": 0.075, \""cycles\"": 2, \""limit_1_type\"": \""NONE\"", \""limit_1_direction\"": \""<\"", \""limit_1_value\"": 0, \""limit_2_type\"": \""NONE\"", \""limit_2_direction\"": \""<\"", \""limit_2_value\"": 0, \""current_range\"": \""2MA\"", \""electrometer\"": \""AUTO\"", \""e_filter\"": \""1HZ\"", \""i_filter\"": \""1HZ\"", \""leave_cell_on\"": \""NO\"", \""cell_to_use\"": \""EXTERNAL\"", \""enable_ir_compensation\"": \""DISABLED\"", \""user_defined_the_amount_of_ir_comp\"": 1, \""use_previously_determined_ir_comp\"": \""YES\"", \""bandwidth\"": \""AUTO\"", \""final_potential\"": 0.0, \""versus_final\"": \""VS REF\"", \""low_current_interface_bandwidth\"": \""AUTO\""}]""","{""0"": 0.0, ""1"": 0.0, ""2"": 0.0, ""3"": 0.5, ""4"": 0.0}",asdc_data_048.csv,-0.75,,-0.51,,0,32,NiTiAl_101018_2_1_Rh_60s_50kV_100uAdet_1_126.txt,396.018,133.387,5.232,7.119,0.345,40.054,1.571,2515.839,22.378,5.952000000000001,0.315,100.0,0.0,631.5509999999998,9.891,3.985,0.258,13.57,0.213,3154.163,22.108,25.293000000000006,0.649,46.37600000000001,0.325,0.0,0.0,59.978,,1.0,126.0,0.0399659837304975
48,48,49,corrosion,49,"[{""op"": ""set_flow"", ""rates"": {""NaCl"": 0.5}, ""hold_time"": 10}, {""op"": ""cv"", ""initial_potential"": 0.0, ""vertex_potential_1"": -1.0, ""vertex_potential_2"": 1.2, ""final_potential"": 0.0, ""scan_rate"": 0.075, ""cycles"": 2, ""current_range"": ""2MA""}]",-18.08,22.6,0.02867914390563965,0.08816153717041016,0.016829261779785155,False,2020-03-12 11:10:47.826634,2020-03-12 11:13:18.366635,[],"[""set_flow"", ""cv""]","""[{\""initial_potential\"": 0.0, \""versus_initial\"": \""VS REF\"", \""vertex_potential_1\"": -1.0, \""versus_vertex_1\"": \""VS REF\"", \""vertex_hold_1\"": 0, \""acquire_data_during_vertex_hold_1\"": \""NO\"", \""vertex_potential_2\"": 1.2, \""versus_vertex_2\"": \""VS REF\"", \""vertex_hold_2\"": 0, \""acquire_data_during_vertex_hold_2\"": \""NO\"", \""scan_rate\"": 0.075, \""cycles\"": 2, \""limit_1_type\"": \""NONE\"", \""limit_1_direction\"": \""<\"", \""limit_1_value\"": 0, \""limit_2_type\"": \""NONE\"", \""limit_2_direction\"": \""<\"", \""limit_2_value\"": 0, \""current_range\"": \""2MA\"", \""electrometer\"": \""AUTO\"", \""e_filter\"": \""1HZ\"", \""i_filter\"": \""1HZ\"", \""leave_cell_on\"": \""NO\"", \""cell_to_use\"": \""EXTERNAL\"", \""enable_ir_compensation\"": \""DISABLED\"", \""user_defined_the_amount_of_ir_comp\"": 1, \""use_previously_determined_ir_comp\"": \""YES\"", \""bandwidth\"": \""AUTO\"", \""final_potential\"": 0.0, \""versus_final\"": \""VS REF\"", \""low_current_interface_bandwidth\"": \""AUTO\""}]""","{""0"": 0.0, ""1"": 0.0, ""2"": 0.0, ""3"": 0.5, ""4"": 0.0}",asdc_data_049.csv,-0.86,-4.98,-0.62,0,2,71,NiTiAl_101018_2_1_Rh_60s_50kV_100uAdet_1_161.txt,451.569,199.103,6.382999999999999,9.883,0.406,48.96,1.57,3159.145,25.072,8.499,0.376,100.0,0.0,1582.6370000000004,15.633,4.833,0.284,36.49,0.36,988.37,12.452,22.631,0.614,14.55,0.183,0.0,0.0,60.005,,1.0,161.0,0.36307535857788104
49,49,50,corrosion,50,"[{""op"": ""set_flow"", ""rates"": {""NaCl"": 0.5}, ""hold_time"": 10}, {""op"": ""cv"", ""initial_potential"": 0.0, ""vertex_potential_1"": -1.0, ""vertex_potential_2"": 1.2, ""final_potential"": 0.0, ""scan_rate"": 0.075, ""cycles"": 2, ""current_range"": ""2MA""}]",0.0,-22.6,0.07387848663330078,0.070081787109375,0.017277111053466798,False,2020-03-12 11:29:19.615841,2020-03-12 11:31:50.202642,[],"[""set_flow"", ""cv""]","""[{\""initial_potential\"": 0.0, \""versus_initial\"": \""VS REF\"", \""vertex_potential_1\"": -1.0, \""versus_vertex_1\"": \""VS REF\"", \""vertex_hold_1\"": 0, \""acquire_data_during_vertex_hold_1\"": \""NO\"", \""vertex_potential_2\"": 1.2, \""versus_vertex_2\"": \""VS REF\"", \""vertex_hold_2\"": 0, \""acquire_data_during_vertex_hold_2\"": \""NO\"", \""scan_rate\"": 0.075, \""cycles\"": 2, \""limit_1_type\"": \""NONE\"", \""limit_1_direction\"": \""<\"", \""limit_1_value\"": 0, \""limit_2_type\"": \""NONE\"", \""limit_2_direction\"": \""<\"", \""limit_2_value\"": 0, \""current_range\"": \""2MA\"", \""electrometer\"": \""AUTO\"", \""e_filter\"": \""1HZ\"", \""i_filter\"": \""1HZ\"", \""leave_cell_on\"": \""NO\"", \""cell_to_use\"": \""EXTERNAL\"", \""enable_ir_compensation\"": \""DISABLED\"", \""user_defined_the_amount_of_ir_comp\"": 1, \""use_previously_determined_ir_comp\"": \""YES\"", \""bandwidth\"": \""AUTO\"", \""final_potential\"": 0.0, \""versus_final\"": \""VS REF\"", \""low_current_interface_bandwidth\"": \""AUTO\""}]""","{""0"": 0.0, ""1"": 0.0, ""2"": 0.0, ""3"": 0.5, ""4"": 0.0}",asdc_data_050.csv,-0.7,-4.47,-0.32,.22,3,89,NiTiAl_101018_2_1_Rh_60s_50kV_100uAdet_1_19.txt,434.192,53.015,3.374,6.934,0.34,16.069000000000006,1.023,2429.956,21.989,6.1,0.319,100.0,0.0,1915.179,17.197,5.767,0.31,40.371,0.363,3114.143,21.967,26.234,0.6609999999999999,43.56,0.307,0.0,0.0,59.99800000000001,,1.0,19.0,0.320871879879727
50,50,51,corrosion,51,"[{""op"": ""set_flow"", ""rates"": {""NaCl"": 0.5}, ""hold_time"": 10}, {""op"": ""cv"", ""initial_potential"": 0.0, ""vertex_potential_1"": -1.0, ""vertex_potential_2"": 1.2, ""final_potential"": 0.0, ""scan_rate"": 0.075, ""cycles"": 2, ""current_range"": ""2MA""}]",4.52,27.12,0.02415864562988281,0.0655619354248047,0.01727701187133789,False,2020-03-12 11:33:32.899443,2020-03-12 11:36:02.411844,[],"[""set_flow"", ""cv""]","""[{\""initial_potential\"": 0.0, \""versus_initial\"": \""VS REF\"", \""vertex_potential_1\"": -1.0, \""versus_vertex_1\"": \""VS REF\"", \""vertex_hold_1\"": 0, \""acquire_data_during_vertex_hold_1\"": \""NO\"", \""vertex_potential_2\"": 1.2, \""versus_vertex_2\"": \""VS REF\"", \""vertex_hold_2\"": 0, \""acquire_data_during_vertex_hold_2\"": \""NO\"", \""scan_rate\"": 0.075, \""cycles\"": 2, \""limit_1_type\"": \""NONE\"", \""limit_1_direction\"": \""<\"", \""limit_1_value\"": 0, \""limit_2_type\"": \""NONE\"", \""limit_2_direction\"": \""<\"", \""limit_2_value\"": 0, \""current_range\"": \""2MA\"", \""electrometer\"": \""AUTO\"", \""e_filter\"": \""1HZ\"", \""i_filter\"": \""1HZ\"", \""leave_cell_on\"": \""NO\"", \""cell_to_use\"": \""EXTERNAL\"", \""enable_ir_compensation\"": \""DISABLED\"", \""user_defined_the_amount_of_ir_comp\"": 1, \""use_previously_determined_ir_comp\"": \""YES\"", \""bandwidth\"": \""AUTO\"", \""final_potential\"": 0.0, \""versus_final\"": \""VS REF\"", \""low_current_interface_bandwidth\"": \""AUTO\""}]""","{""0"": 0.0, ""1"": 0.0, ""2"": 0.0, ""3"": 0.5, ""4"": 0.0}",asdc_data_051.csv,-0.82,-4.92,-0.45,.16,2,76,NiTiAl_101018_2_1_Rh_60s_50kV_100uAdet_1_166.txt,447.164,239.202,6.9670000000000005,8.666,0.38,58.292,1.6980000000000002,2908.4790000000007,24.054,7.149,0.345,100.0,0.0,912.805,11.88,4.25,0.266,20.018,0.261,1517.51,15.379,23.364,0.624,21.69,0.22,0.0,0.0,60.007,,1.0,166.0,0.0402810788408834
51,51,52,corrosion,52,"[{""op"": ""set_flow"", ""rates"": {""NaCl"": 0.5}, ""hold_time"": 10}, {""op"": ""cv"", ""initial_potential"": 0.0, ""vertex_potential_1"": -1.0, ""vertex_potential_2"": 1.2, ""final_potential"": 0.0, ""scan_rate"": 0.075, ""cycles"": 2, ""current_range"": ""2MA""}]",-4.52,18.08,0.033198444366455075,0.0746016845703125,0.01727691078186035,False,2020-03-12 11:37:37.041445,2020-03-12 11:40:07.692646,[],"[""set_flow"", ""cv""]","""[{\""initial_potential\"": 0.0, \""versus_initial\"": \""VS REF\"", \""vertex_potential_1\"": -1.0, \""versus_vertex_1\"": \""VS REF\"", \""vertex_hold_1\"": 0, \""acquire_data_during_vertex_hold_1\"": \""NO\"", \""vertex_potential_2\"": 1.2, \""versus_vertex_2\"": \""VS REF\"", \""vertex_hold_2\"": 0, \""acquire_data_during_vertex_hold_2\"": \""NO\"", \""scan_rate\"": 0.075, \""cycles\"": 2, \""limit_1_type\"": \""NONE\"", \""limit_1_direction\"": \""<\"", \""limit_1_value\"": 0, \""limit_2_type\"": \""NONE\"", \""limit_2_direction\"": \""<\"", \""limit_2_value\"": 0, \""current_range\"": \""2MA\"", \""electrometer\"": \""AUTO\"", \""e_filter\"": \""1HZ\"", \""i_filter\"": \""1HZ\"", \""leave_cell_on\"": \""NO\"", \""cell_to_use\"": \""EXTERNAL\"", \""enable_ir_compensation\"": \""DISABLED\"", \""user_defined_the_amount_of_ir_comp\"": 1, \""use_previously_determined_ir_comp\"": \""YES\"", \""bandwidth\"": \""AUTO\"", \""final_potential\"": 0.0, \""versus_final\"": \""VS REF\"", \""low_current_interface_bandwidth\"": \""AUTO\""}]""","{""0"": 0.0, ""1"": 0.0, ""2"": 0.0, ""3"": 0.5, ""4"": 0.0}",asdc_data_052.csv,-0.85,-4.74,-0.59,.27,3,54,NiTiAl_101018_2_1_Rh_60s_50kV_100uAdet_1_146.txt,456.442,194.036,6.296,9.019,0.388,48.599,1.577,2895.151,24.007,7.819,0.361,100.0,0.0,1356.4720000000002,14.477,4.434,0.272,29.617,0.316,1540.2379999999996,15.501,24.556,0.64,21.784,0.219,0.0,0.0,59.985,,1.0,146.0,
52,52,53,corrosion,53,"[{""op"": ""set_flow"", ""rates"": {""NaCl"": 0.5}, ""hold_time"": 10}, {""op"": ""cv"", ""initial_potential"": 0.0, ""vertex_potential_1"": -1.0, ""vertex_potential_2"": 1.2, ""final_potential"": 0.0, ""scan_rate"": 0.075, ""cycles"": 2, ""current_range"": ""2MA""}]",22.6,-18.08,0.06935848999023438,0.047481842041015625,0.017276811599731445,False,2020-03-12 11:41:49.921446,2020-03-12 11:44:19.447447,[],"[""set_flow"", ""cv""]","""[{\""initial_potential\"": 0.0, \""versus_initial\"": \""VS REF\"", \""vertex_potential_1\"": -1.0, \""versus_vertex_1\"": \""VS REF\"", \""vertex_hold_1\"": 0, \""acquire_data_during_vertex_hold_1\"": \""NO\"", \""vertex_potential_2\"": 1.2, \""versus_vertex_2\"": \""VS REF\"", \""vertex_hold_2\"": 0, \""acquire_data_during_vertex_hold_2\"": \""NO\"", \""scan_rate\"": 0.075, \""cycles\"": 2, \""limit_1_type\"": \""NONE\"", \""limit_1_direction\"": \""<\"", \""limit_1_value\"": 0, \""limit_2_type\"": \""NONE\"", \""limit_2_direction\"": \""<\"", \""limit_2_value\"": 0, \""current_range\"": \""2MA\"", \""electrometer\"": \""AUTO\"", \""e_filter\"": \""1HZ\"", \""i_filter\"": \""1HZ\"", \""leave_cell_on\"": \""NO\"", \""cell_to_use\"": \""EXTERNAL\"", \""enable_ir_compensation\"": \""DISABLED\"", \""user_defined_the_amount_of_ir_comp\"": 1, \""use_previously_determined_ir_comp\"": \""YES\"", \""bandwidth\"": \""AUTO\"", \""final_potential\"": 0.0, \""versus_final\"": \""VS REF\"", \""low_current_interface_bandwidth\"": \""AUTO\""}]""","{""0"": 0.0, ""1"": 0.0, ""2"": 0.0, ""3"": 0.5, ""4"": 0.0}",asdc_data_053.csv,-0.29,,,,0,97,NiTiAl_101018_2_1_Rh_60s_50kV_100uAdet_1_26.txt,415.029,48.691,3.227,6.068,0.318,15.959,1.058,1943.146,19.668,5.484,0.302,100.0,0.0,977.209,12.298,5.184,0.294,18.507,0.233,4966.335,27.713,29.005,0.695,65.53399999999999,0.366,0.0,0.0,59.989,,1.0,26.0,0.10820238890677901
53,53,54,corrosion,54,"[{""op"": ""set_flow"", ""rates"": {""NaCl"": 0.5}, ""hold_time"": 10}, {""op"": ""cv"", ""initial_potential"": 0.0, ""vertex_potential_1"": -1.0, ""vertex_potential_2"": 1.2, ""final_potential"": 0.0, ""scan_rate"": 0.075, ""cycles"": 2, ""current_range"": ""2MA""}]",4.52,18.08,0.03319884490966797,0.06556163787841797,0.017276660919189453,False,2020-03-12 11:45:59.835448,2020-03-12 11:48:30.361849,[],"[""set_flow"", ""cv""]","""[{\""initial_potential\"": 0.0, \""versus_initial\"": \""VS REF\"", \""vertex_potential_1\"": -1.0, \""versus_vertex_1\"": \""VS REF\"", \""vertex_hold_1\"": 0, \""acquire_data_during_vertex_hold_1\"": \""NO\"", \""vertex_potential_2\"": 1.2, \""versus_vertex_2\"": \""VS REF\"", \""vertex_hold_2\"": 0, \""acquire_data_during_vertex_hold_2\"": \""NO\"", \""scan_rate\"": 0.075, \""cycles\"": 2, \""limit_1_type\"": \""NONE\"", \""limit_1_direction\"": \""<\"", \""limit_1_value\"": 0, \""limit_2_type\"": \""NONE\"", \""limit_2_direction\"": \""<\"", \""limit_2_value\"": 0, \""current_range\"": \""2MA\"", \""electrometer\"": \""AUTO\"", \""e_filter\"": \""1HZ\"", \""i_filter\"": \""1HZ\"", \""leave_cell_on\"": \""NO\"", \""cell_to_use\"": \""EXTERNAL\"", \""enable_ir_compensation\"": \""DISABLED\"", \""user_defined_the_amount_of_ir_comp\"": 1, \""use_previously_determined_ir_comp\"": \""YES\"", \""bandwidth\"": \""AUTO\"", \""final_potential\"": 0.0, \""versus_final\"": \""VS REF\"", \""low_current_interface_bandwidth\"": \""AUTO\""}]""","{""0"": 0.0, ""1"": 0.0, ""2"": 0.0, ""3"": 0.5, ""4"": 0.0}",asdc_data_054.csv,-0.8,-4.55,-0.52,.21,3,52,NiTiAl_101018_2_1_Rh_60s_50kV_100uAdet_1_144.txt,445.775,191.949,6.257999999999999,8.484,0.376,49.458,1.612,2759.498,23.435,7.301,0.349,100.0,0.0,1098.673,13.034,4.667,0.279,23.706,0.281,1895.863,17.172,23.903,0.631,26.836,0.243,0.0,0.0,59.992,,1.0,144.0,
